Repository: bulsahkecici/tunnekbookai_v1

# TunnelBookAI V1

PaperCrawler kaynakları keşfeder ve güvenli bir schema-2.x Source Pack üretir. TunnelBookAI,
kullanıcının sağladığı veya PaperCrawler’dan gelen kaynakları tek Unified Ingest hattından
geçirerek işler, sınıflandırır, parçalar, indeksler ve kitap üretiminde kullanılabilir
doğrulanmış bir corpus oluşturur.

PaperCrawler source-oriented’dır. TunnelBookAI book- and knowledge-oriented’dır.

## Authoritative input channels

- `incoming/manual/inbox/`
- `incoming/papercrawler/releases/`

Her iki kanal aynı hattı izler: immutable originals → structural extraction → metadata and
provenance → TunnelBookAI final classification → chunking → staging. Canonical promotion

File: corpus/canonical/objects/ING_f52e66d837f304409454/cd55d19aa053b39835035089a5a6ada6ba01e8e18d0169df52d676046f1099f8/chunks/embedding_ready.jsonl (part 1 of 14)
{"chunk_id": "ING_f52e66d837f304409454_CH_f1fae8605f", "document_id": "ING_f52e66d837f304409454", "chunk_type": "TEXT_CHUNK", "section_id": "2.1.2", "secondary_section_ids": ["2"], "ordinal": 1, "text_path": null, "embedding_text": "PRECAST CONCRETE SEGMENTAL LINERS FOR LARGE DIAMETER ROAD TUNNELS\nPRECAST CONCRETE SEGMENTAL LINERS FOR LARGE DIAMETER ROAD TUNNELS\n\nLaboratory Testing\n\nTechnical Report Documentation Page\n\nSupplementary Notes\n\nCover photo: SR 99 Tunnel, Seattle, Washington. Photo: John Wisniewski.\n\n16. Abstract\n\nAn experimental program was undertaken to examine thrust jack load, joint rotation stiffness and chloride ingress under pressure in large diameter steel fiber reinforced concrete (SFRC) and hybrid SFRC + steel rebar reinforced liner segments. Thrust jack load testing on 450 mm thick segments showed that (a) radial bursting stress governs SFRC segment failure; (b) maximum radial bursting stress occurs at a distance of 0.4-0.5 times the segment thickness from the thrust jack load pad while maximum transverse bursting stress occurs at a distance of one-half the segment width from the thrust jack load pad; and (c) the perimeter rebar improves radial bursting stress capacity and shifts the governing condition to transverse bursting stress and mid-width of the segment. A comparison shows that the use of residual tensile strength in ACI 544.7R-16 simplified equations leads to considerable underestimation of ultimate radial-based thrust jack pad load capacity. Radial joint rotation testing on the 450 mm thick segments showed linear positive moment - rotation response (constant rotation stiffness) and nonlinear negative moment - rotation response (decreasing stiffness with increasing rotation). The commonly used Janssen model was found to underestimate joint rotation stiffness for most ranges of rotation and axial (hoop) forces. Janssen's model was also found to underestimate the observed large rotation moments by a factor of approximately two at all axial force levels. Pressurized salt ponding durability testing on SFRC specimens showed that higher hydraulic pressures induced higher chloride concentrations within uncracked SFRC specimens. The chloride ion diffusion coefficient under 500 kPa pressure was 8-10 times greater than that at atmospheric pressure. Cracks on the order of 0.1 mm thickness exhibited chloride concentrations at potentially harmful levels, 70 mm deep in SFRC specimens after 60 days of exposure. A design scheme for field monitoring of full ring behavior is provided and detailed in the report.\n\nForm DOT F 1700.7(8-72)\n\nReproduction of completed page authorized", "token_count": 399, "page_start": 1, "page_end": 2, "slide_number": null, "sheet_name": null, "provenance": {"original_sha256": "f52e66d837f30440945426b06dcd48f38cf439b780eaf3c7dde2b956b7af1c22", "source_kind": "EXTERNAL_DISCOVERY", "format": "PDF", "evidence_level": "FULL_TEXT"}, "chunk_schema_version": "1.0", "chunk_policy_version": "structure-aware-v1", "eligible": true, "reason": "READY"}
{"chunk_id": "ING_f52e66d837f304409454_CH_9b1a8e049b", "document_id": "ING_f52e66d837f304409454", "chunk_type": "TEXT_CHUNK", "section_id": "2.1.2", "secondary_section_ids": ["2"], "ordinal": 2, "text_path": null, "embedding_text": "FOREWORD\nchloride ion diffusion coefficient under 500 kPa pressure was 8-10 times greater than that at atmospheric pressure. Cracks on the order of 0.1 mm thickness exhibited chloride concentrations at potentially harmful levels, 70 mm deep in SFRC specimens after 60 days of exposure. A design scheme for field monitoring of full ring behavior is provided and detailed in the report. Form DOT F 1700.7(8-72) Reproduction of completed page authorized\n\nFOREWORD\n\nThe Federal Highway Administration (FHWA) sponsors research on suggested practices for use of  large  diameter  precast  concrete  segmental  tunnel  linings  in  highway  tunnels.  The  basic technology of conventionally reinforced precast concrete segments is relatively mature for smaller diameter tunnels. It has been in use in the United States for nearly 40 years (and even longer in other  parts  of  the  world).  However,  recent  advances  in  the  use  of  steel  fibers  for  concrete reinforcement, joint hardware and details, gasket technology, high-strength concrete mixes, and material durability encourage more studies to identify suggested practices and details for use of precast  concrete  segmental tunnel  linings  in  large-diameter  tunnels.  The  work  of  this  research includes a literature search to identify gaps in the current body of knowledge, computer modeling and laboratory research, and engagement of industry stakeholders through a workshop to solicit input on the research plans. The work is built on prior work performed to codify design approaches for tunnel boring machine (TBM) excavated tunnels.\n\nThe objective of this research is to provide technical expertise to advance the current state of practice for the analysis, design, detailing, fabrication, installation, inspection, and maintenance of precast concrete segmental tunnel linings for large diameter highway TBM-tunnels in the United States. The research project includes several elements:\n\nConducting a literature search and developing a literature synthesis of the current state of practice (published report titled 'Precast Concrete Segmental Liners for Large Diameter Road Tunnels - Literature Survey and Synthesis,' FHWA-HIF-20-035);\n\nDeveloping computer modeling and laboratory testing workplans;\n\nSoliciting  input  from  technical  organizations,  designers,  contractors  and  researchers regarding the workplans through an industry workshop (published report titled 'Precast Concrete  Segmental  Liners  for  Large  Diameter  Road  Tunnels  -  Workshop  Report,' FHWA-HIF-20-036); and\n\nExecuting the research workplans and summarizing the research in a series of reports.\n\nThis document presents the results from the laboratory testing component including thrust jack loading,  joint  loading,  and  durability  testing.  In  addition,  the  design  of  an  in-situ  lining instrumentation and testing plan is provided.", "token_count": 459, "page_start": 3, "page_end": 3, "slide_number": null, "sheet_name": null, "provenance": {"original_sha256": "f52e66d837f30440945426b06dcd48f38cf439b780eaf3c7dde2b956b7af1c22", "source_kind": "EXTERNAL_DISCOVERY", "format": "PDF", "evidence_level": "FULL_TEXT"}, "chunk_schema_version": "1.0", "chunk_policy_version": "structure-aware-v1", "eligible": true, "reason": "READY"}
{"chunk_id": "ING_f52e66d837f304409454_CH_3ec5ad27a1", "document_id": "ING_f52e66d837f304409454", "chunk_type": "TEXT_CHUNK", "section_id": "2.1.2", "secondary_section_ids": ["2"], "ordinal": 3, "text_path": null, "embedding_text": "Notice\nworkplans through an industry workshop (published report titled 'Precast Concrete Segmental Liners for Large Diameter Road Tunnels - Workshop Report,' FHWA-HIF-20-036); and Executing the research workplans and summarizing the research in a series of reports. This document presents the results from the laboratory testing component including thrust jack loading, joint loading, and durability testing. In addition, the design of an in-situ lining instrumentation and testing plan is provided.\n\nNotice\n\nThis document is disseminated under the sponsorship of the U.S. Department of Transportation in the interest of information exchange. The U.S. Government assumes no liability for the use of the information contained in this document.\n\nNon-Binding Contents\n\nExcept for the statutes and regulations cited, the contents of this document do not have the force and effect of law and are not meant to bind the States or the public in any way. This document is intended only to provide information regarding existing requirements under the law or agency policies.\n\nQuality Assurance Statement\n\nThe Federal Highway Administration (FHWA) provides high-quality information to serve Government, industry, and the public in a manner that promotes public understanding. Standards and policies are used to ensure and maximize the quality, objectivity, utility, and integrity of its information. FHWA periodically reviews quality issues and adjusts its programs and processes to ensure continuous quality improvement.\n\nDisclaimer for Product Names and Manufacturers\n\nThe U.S. Government does not endorse products or manufacturers. Trademarks or manufacturers' names appear in this document only because they are considered essential to the objective of the document. They are included for informational purposes only and are not intended to reflect a preference, approval, or endorsement of any one product or entity.\n\nACRONYMS\n\nACKNOWLEDGMENTS\n\nThe  FHWA  is  the  source  of  all  figures  and  photographs  within  this  document  unless  noted otherwise.", "token_count": 338, "page_start": 4, "page_end": 6, "slide_number": null, "sheet_name": null, "provenance": {"original_sha256": "f52e66d837f30440945426b06dcd48f38cf439b780eaf3c7dde2b956b7af1c22", "source_kind": "EXTERNAL_DISCOVERY", "format": "PDF", "evidence_level": "FULL_TEXT"}, "chunk_schema_version": "1.0", "chunk_policy_version": "structure-aware-v1", "eligible": true, "reason": "READY"}
{"chunk_id": "ING_f52e66d837f304409454_CH_a517092f0a", "document_id": "ING_f52e66d837f304409454", "chunk_type": "TEXT_CHUNK", "section_id": "2.1.2", "secondary_section_ids": ["2"], "ordinal": 4, "text_path": null, "embedding_text": "LIST OF FIGURES\nU.S. Government does not endorse products or manufacturers. Trademarks or manufacturers' names appear in this document only because they are considered essential to the objective of the document. They are included for informational purposes only and are not intended to reflect a preference, approval, or endorsement of any one product or entity. ACRONYMS ACKNOWLEDGMENTS The FHWA is the source of all figures and photographs within this document unless noted otherwise.\n\nUNIT CONVERSIONS\n\nTABLE OF CONTENTS\n\nAPPENDICES .............................................................................................................................................  75\n\nLIST OF FIGURES\n\nis\n\nis\n\nis\n\nLIST OF TABLES\n\n1 INTRODUCTION\n\nA recently completed literature review and synthesis (FHWA, 2020) identified three large diameter (greater than 12 m) tunnel liner topics for further experimental investigation: (a) transient thrust jack load-induced bursting stress, (b) radial joint behavior, and (c) high water pressure driven chloride ingress.\n\n1.1. Transient Thrust Jack Loading\n\nTunnel boring machines (TBMs) apply thrust jack loading to the leading edge face of the most recently installed ring (Figure 1-1). This thrust jack force is needed to support face pressure, to pull the trailing gear, to overcome shield friction, and to move the TBM forward during excavation. These TBM jacking loads induce tensile stresses (also known as bursting stresses) in the precast concrete tunnel lining (PCTL) segments that might result in longitudinal cracks in the segments. This is of particular concern in large-diameter tunnels because the magnitude of thrust jack force increases with cross-sectional tunnel area and with depth (due to water pressure). The magnitude of total thrust jack force increases with diameter squared, yet the ring end/bearing area against which  thrust  jacks  apply  this  load  increases  predominantly  with  diameter  and  with  thickness, though liner thickness does not increase significantly with diameter. Accordingly, large-diameter tunnel  lining  typically  experiences  higher  thrust  jack  pad  stresses  and  greater  tensile  bursting stresses than the more common 6-7 m diameter tunnels. The transient thrust jack forces can become one of the governing load cases for large diameter segment design.\n\n© 2015 Herrenknecht In this study, thrust jack load testing was performed on full scale PCTL segments cast with similar dimensions and steel fiber reinforced concrete (SFRC) mix design as the Chesapeake Bay Bridge Tunnel (CBBT) project. The 12.6 m outside diameter lining is comprised of a 9 plus 1 segment plus key arrangement with 450 mm thickness. In addition to SFRC-only segments, a hybrid SFRC plus perimeter reinforcement bar arrangement was cast and tested. Segments were instrumented and loaded to failure to characterize behavior. The behavior was compared to ACI 544.7R-16 1 , a common design specification used for thrust jack loading.\n\nFigure 1-1. Illustration of TBM thrust jacking loads applied to ring end/bearing area of recently installed segments.", "token_count": 657, "page_start": 7, "page_end": 14, "slide_number": null, "sheet_name": null, "provenance": {"original_sha256": "f52e66d837f30440945426b06dcd48f38cf439b780eaf3c7dde2b956b7af1c22", "source_kind": "EXTERNAL_DISCOVERY", "format": "PDF", "evidence_level": "FULL_TEXT"}, "chunk_schema_version": "1.0", "chunk_policy_version": "structure-aware-v1", "eligible": true, "reason": "READY"}
{"chunk_id": "ING_f52e66d837f304409454_CH_59380796c3", "document_id": "ING_f52e66d837f304409454", "chunk_type": "TEXT_CHUNK", "section_id": "2.1.2", "secondary_section_ids": ["2"], "ordinal": 5, "text_path": null, "embedding_text": "1.2. Radial Joint Behavior\nplus key arrangement with 450 mm thickness. In addition to SFRC-only segments, a hybrid SFRC plus perimeter reinforcement bar arrangement was cast and tested. Segments were instrumented and loaded to failure to characterize behavior. The behavior was compared to ACI 544.7R-16 1 , a common design specification used for thrust jack loading. Figure 1-1. Illustration of TBM thrust jacking loads applied to ring end/bearing area of recently installed segments.\n\n1.2. Radial Joint Behavior\n\nThe  influence  of  radial  (longitudinal)  joint  behavior  is  significant  in  segmental  lining  system response, e.g., for deformation, flexural stiffness, and internal load development. In addition, this influence is amplified in large diameter tunnel rings. However, the behavior of radial joints in large diameter segmental lining rings and the influence of both radial and circumferential joint behavior on the overall performance of segmental lining (e.g., stiffness, deformation, and internal moment generation) is an area of limited understanding. Most experimental joint research conducted has focused on smaller, metro-size tunnels, in a typical range of 6-7 m diameter.\n\nLarge diameter rings typically have thicker segments (typically 450-600 mm) compared to metrosize tunnels (typically 250-300 mm). Because overlying ground and building settlement limits are the  same  regardless  of  tunnel  diameter,  large-diameter  segmental  joints  experience  different deformations  and  normalized  convergence  than  metro-size  tunnels.  Typically,  large  diameter linings have more segments (9-10 segments on average, as high as 13) compared to metro-size tunnels (5-7 segments). Large diameter segments also have lower segment slenderness ratios (arc length/thickness) than metro-size segments.\n\nGiven  the  noted  difference  between  large  diameter  and  metro-size  diameter  lining  systems combined  with  the  lack  of  research  on  the  influence  of  joint  behavior,  there  exists  a  gap  in knowledge that can benefit from further experimental study. For example, several joint rotation behavioral models have been considered over the years; the (Janssen,1983) model is a commonly used theoretical model for small diameter tunnels. However, the applicability of Janssen's model to large diameter tunnels is unclear.\n\nRadial joint behavior was examined experimentally by testing joint assemblies similar to those of the CBBT project. Joint assemblies were subjected to positive and negative bending moments for a variety of hoop loads. The results are compared to predictions by the Janssen model.", "token_count": 443, "page_start": 15, "page_end": 15, "slide_number": null, "sheet_name": null, "provenance": {"original_sha256": "f52e66d837f30440945426b06dcd48f38cf439b780eaf3c7dde2b956b7af1c22", "source_kind": "EXTERNAL_DISCOVERY", "format": "PDF", "evidence_level": "FULL_TEXT"}, "chunk_schema_version": "1.0", "chunk_policy_version": "structure-aware-v1", "eligible": true, "reason": "READY"}
{"chunk_id": "ING_f52e66d837f304409454_CH_239b530515", "document_id": "ING_f52e66d837f304409454", "chunk_type": "TEXT_CHUNK", "section_id": "2.1.2", "secondary_section_ids": ["2"], "ordinal": 6, "text_path": null, "embedding_text": "1.3. Chloride Ion Ingress under Pressure\nyears; the (Janssen,1983) model is a commonly used theoretical model for small diameter tunnels. However, the applicability of Janssen's model to large diameter tunnels is unclear. Radial joint behavior was examined experimentally by testing joint assemblies similar to those of the CBBT project. Joint assemblies were subjected to positive and negative bending moments for a variety of hoop loads. The results are compared to predictions by the Janssen model.\n\n1.3. Chloride Ion Ingress under Pressure\n\nThe AASHTO Load and Resistance Factor Design (LRFD) Road Tunnel Design and Construction Guide specifications 2 suggest designing for a service life for the structure of 150 years. However, little is known about the durability performance of concrete segments, including reinforcement steel corrosion, over that period of time. Further, large diameter road tunnels are bored deeper and therefore are subject to high groundwater pressures. And, many road tunnels are bored under the seabed or near coasts, and therefore are exposed to salt water. The influence of elevated pressure on chloride ion penetration is unclear. Typical test methods to examine chloride ion penetration are performed under atmospheric pressure.\n\nChloride ion penetration, and the resulting corrosion, through concrete containing micro-cracking could  benefit  from  further  research.  Micro-cracking  is  typically  permitted  by  the  owner  in segmental lining design. The presence of cracks could accelerate chloride ion penetration and reinforcement corrosion. However, the influence of micro-cracking is not considered in chloride ion testing and durability design calculations.\n\nSalt ponding testing under pressure was undertaken to examine chloride ion penetration under more  field-realistic  conditions.  SFRC  cores  with  and  without  cracking  were  immersed  in pressurized saline water (1-5 bar) for 60 days. Chloride concentration was measured and examined versus sample depth to characterize ingress. The results are compared with fib model code practice, which serves as a basis for the Eurocode for concrete structures.", "token_count": 353, "page_start": 16, "page_end": 16, "slide_number": null, "sheet_name": null, "provenance": {"original_sha256": "f52e66d837f30440945426b06dcd48f38cf439b780eaf3c7dde2b956b7af1c22", "source_kind": "EXTERNAL_DISCOVERY", "format": "PDF", "evidence_level": "FULL_TEXT"}, "chunk_schema_version": "1.0", "chunk_policy_version": "structure-aware-v1", "eligible": true, "reason": "READY"}
{"chunk_id": "ING_f52e66d837f304409454_CH_80506b0083", "document_id": "ING_f52e66d837f304409454", "chunk_type": "TEXT_CHUNK", "section_id": "2.1.2", "secondary_section_ids": ["2"], "ordinal": 7, "text_path": null, "embedding_text": "1.4. Report Organization\nchloride ion testing and durability design calculations. Salt ponding testing under pressure was undertaken to examine chloride ion penetration under more field-realistic conditions. SFRC cores with and without cracking were immersed in pressurized saline water (1-5 bar) for 60 days. Chloride concentration was measured and examined versus sample depth to characterize ingress. The results are compared with fib model code practice, which serves as a basis for the Eurocode for concrete structures.\n\n1.4. Report Organization\n\nThis report is organized into five chapters and four appendices. Chapter 2 documents the results from thrust jack load testing including a comparison to ACI design methods. Chapter 3 presents the results from radial joint load testing including a comparison to Janssen's model. Pressurized salt pond testing is documented in Chapter 4.\n\nIn  addition  to  experimental  investigation  of  these  three  topics  in  the  laboratory  on  individual segments, joints or cores, experimentally characterizing full PCTL ring response may be necessary to truly understand behavior. It could be cost prohibitive, however, to perform full-scale testing of large diameter rings in a laboratory setting. Field testing within large diameter tunnel projects provides cost-effective opportunities for full scale testing. Chapter 5 presents the design of a field monitoring and testing plan to characterize full ring behavior.\n\nAppendices are included to provide detailed documentation of: (A) SFRC tensile strength back calculation; (B) thrust jack load test results; (C) radial joint load test results; and (D) radial joint gasket and bolt test results.\n\n2 BEHAVIOR DURING TRANSIENT THRUST JACK LOADING\n\n2.1. Introduction\n\nTBMs impart the requisite longitudinal loading to excavate the ground through a series of main thrust jacks (Figure 2-1). The thrust jacks exert considerable bearing load on the leading edge of the most recently installed lining ring. Thrust jack load magnitudes generally increase with the excavated area of the TBM. Therefore, while the lining bearing area for thrust force increases with tunnel diameter 𝐷𝐷 multipied by tunnel lining thickness 𝑡𝑡 , the total TBM thrust force grows with 𝐷𝐷 2 . As the diameter reaches 12 m and greater, TBM thrust force can become the governing and critical overall lining load case.\n\nFigure 2-1. Illustrations of TBM thrust jacking loads applied to ring end/bearing area of recently installed segments.\n\nThrust jack load testing was performed on four precast concrete tunnel lining (PCTL) segments. The segments were cast using the geometry and concrete mix design used for the Chesapeake Bay Bridge Tunnel (CBBT) project. The tunnel includes a 12.8 m outside diameter tunnel lining with 9 plus 1 PCTL segment arrangement (Figure 2-2). Each segment is 4.06 m long circumferentially, 2.0 m wide and 457 mm thick. The key segment is 2.03 m long circumferentially, 2.0 m wide and 457 mm thick. Two reinforcement designs were investigated, including: (a) steel fiber reinforced concrete (SFRC) and (b) hybrid SFRC plus perimeter reinforcement bar (SFRC plus RC). The segments were instrumented to measure radial and circumferential strains during testing. Surface crack widths were measured during loading.\n\nThis  chapter  details  the  test  program  conducted  and  the  test  results  observed.  The  chapter summarizes current ACI thrust jack load design procedures and compares observed results with ACI predictions. Implications for modifications to the current ACI design procedures for large diameter  lining  segments  are  discussed.  The  SFRC  segments  meet  the  design  criteria  for serviceability at maximum thrust jack load, and the additional reinforcement does not improve the segment performance under thrust load.\n\n© 2018 Chesapeake Bay Bridge and Tunnel\n\nFigure 2-2. Schematic of 12.8 m (42.0 ft) outside diameter, 457 mm (18 inches) thick tunnel lining comprised of nine full-size segments and one keystone.", "token_count": 707, "page_start": 16, "page_end": 18, "slide_number": null, "sheet_name": null, "provenance": {"original_sha256": "f52e66d837f30440945426b06dcd48f38cf439b780eaf3c7dde2b956b7af1c22", "source_kind": "EXTERNAL_DISCOVERY", "format": "PDF", "evidence_level": "FULL_TEXT"}, "chunk_schema_version": "1.0", "chunk_policy_version": "structure-aware-v1", "eligible": true, "reason": "READY"}
{"chunk_id": "ING_f52e66d837f304409454_CH_c895b9fa04", "document_id": "ING_f52e66d837f304409454", "chunk_type": "TEXT_CHUNK", "section_id": "2.1.2", "secondary_section_ids": ["2"], "ordinal": 8, "text_path": null, "embedding_text": "2.2.1. Segments Tested\nfor large diameter lining segments are discussed. The SFRC segments meet the design criteria for serviceability at maximum thrust jack load, and the additional reinforcement does not improve the segment performance under thrust load. © 2018 Chesapeake Bay Bridge and Tunnel Figure 2-2. Schematic of 12.8 m (42.0 ft) outside diameter, 457 mm (18 inches) thick tunnel lining comprised of nine full-size segments and one keystone.\n\n2.2. Test Program\n\n2.2.1. Segments Tested\n\nSFRC and SFRC plus RC segments were used during testing (Figure 2-3). The SFRC mix design included a cementitious content of 445 kg/m 3 and a w/c ratio of 0.35. Multi-hook 4D steel fiber was used. The fiber content was 38.6 kg/m 3 with fiber geometry 61 mm length, 0.75 mm diameter and a fiber aspect ratio of 80. As summarized in Table 2-1, the average uncracked elastic modulus is 30.9 GPa, obtained from compressive tests on SFRC samples. The average compressive strength of the SFRC mix design determined by CSI Concrete Systems, Hudson, New Hampshire was 66 MPa, matching  well  with  64  MPa  compressive  strength  determined  from  segment  cores.  The average splitting tensile strength, measured from segment cores, was 7.1 MPa and similar to the mix  design  splitting  tensile  strength  of  7.3  MPa  determined  by  CSI.  Crack  mouth  opening displacement tests were performed on the mix design according to the BS EN 14651 procedure.\n\nFigure 2-3. Batch of precast tunnel lining segments used for thrust jack testing. Segment dimensions are 4.06 m (13.5 ft) long, 2.0 m (6.5 ft) wide and 457 mm (18 inches) thick.\n\nTable 2-1. SFRC material properties presented as mean plus/minus standard deviation.\n\n𝑅𝑅\n\n,\n\n4\n\nPeak flexural strength at first cracking of the SFRC was reported to be 7.1 MPa while residual flexural strengths ranged from 4.6 to 7.0 MPa depending on the magnitude of crack mouth opening displacement. See Appendix A for details. The back-analyzed peak and residual SFRC tensile strengths  based  on  EN  14651  were  found  to  be  approximately  4.3-5.4  MPa  and  1.2-2.8  MPa, respectively, and depended on the back-analysis methodology used. The tensile strain limit at peak tensile cracking was therefore estimated to be 140 to 180 µε , depending on the 4.3 to 5.4 MPa assumed peak tensile strength.\n\nA hybrid SFRC plus perimeter rebar reinforcement design (i.e., SFRC plus RC) was developed and cast using the same SFRC and casting process in Virginia. The reinforcement is shown in Figure 2-4 and consisted of intrados and extrados circumferential 𝜙𝜙 25 (US #8) bars in two rows, both within 127 mm of the leading and trailing edges. Radially oriented 𝜙𝜙 19 (US #6) bars were welded to the circumferential rebar. The intent of the rebar was to provide bursting stress support immediately below the thrust jack load pads.\n\nFigure 2-4. Reinforcement cage used in the hybrid SFRC plus RC segments (units in meters unless noted).", "token_count": 609, "page_start": 19, "page_end": 20, "slide_number": null, "sheet_name": null, "provenance": {"original_sha256": "f52e66d837f30440945426b06dcd48f38cf439b780eaf3c7dde2b956b7af1c22", "source_kind": "EXTERNAL_DISCOVERY", "format": "PDF", "evidence_level": "FULL_TEXT"}, "chunk_schema_version": "1.0", "chunk_policy_version": "structure-aware-v1", "eligible": true, "reason": "READY"}
{"chunk_id": "ING_f52e66d837f304409454_CH_99cdb8b149", "document_id": "ING_f52e66d837f304409454", "chunk_type": "TEXT_CHUNK", "section_id": "2.1.2", "secondary_section_ids": ["2"], "ordinal": 9, "text_path": null, "embedding_text": "2.2.2. Desired Testing Arrangement\n𝜙𝜙 25 (US #8) bars in two rows, both within 127 mm of the leading and trailing edges. Radially oriented 𝜙𝜙 19 (US #6) bars were welded to the circumferential rebar. The intent of the rebar was to provide bursting stress support immediately below the thrust jack load pads. Figure 2-4. Reinforcement cage used in the hybrid SFRC plus RC segments (units in meters unless noted).\n\n2.2.2. Desired Testing Arrangement\n\nThe test setup aimed to replicate field thrust jack loading conditions where each segment is loaded by multiple thrust jack load pads (Figure 2-1). Figure 2-5 shows the CBBT project thrust jack load configuration sketched onto a photo of the ring mockup prepared at the CBBT project site by CBJV. Except for the keystone, all segments are loaded by two thrust jack loading pads. Segments are typically loaded by the two thrust jack loading pads simultaneously; however, there may be instances where only one thrust jack load pad is engaged at a time due to alignment or operational conditions during construction. Given the upsets (i.e., portions of segment ends that protrude) on the segment circumferential joints (red region in Figure 2-6), thrust jack load is transferred from the segment leading edge (where thrust jack pad loading acts) to distinct contact regions on the trailing edge as illustrated in Figure 2-5.\n\nFigure 2-5. Tunnel boring machine thrust jack loading arrangement superimposed on CBBT tunnel lining mockup ring on project site.\n\nFigure 2-6. Upset region and jack application detail for edge of liners.\n\nAs evidenced by the geometry illustrated and the load transfer paths dictated by segment upsets, there  is  only  minor  overlap  in  concrete  stress  due  to  the  adjacent  load  pads.  The  radial  and transverse  bursting  stresses  below  each  load  pad  are  induced  by  that  load  pad  with  little contribution from the adjacent load pad. The exception to this is the area (contact regions in Figure 2-5) between the load pads where tensile spalling stresses on the segment's leading edge are the result of the two adjacent thrust jack loaded pads.", "token_count": 399, "page_start": 20, "page_end": 21, "slide_number": null, "sheet_name": null, "provenance": {"original_sha256": "f52e66d837f30440945426b06dcd48f38cf439b780eaf3c7dde2b956b7af1c22", "source_kind": "EXTERNAL_DISCOVERY", "format": "PDF", "evidence_level": "FULL_TEXT"}, "chunk_schema_version": "1.0", "chunk_policy_version": "structure-aware-v1", "eligible": true, "reason": "READY"}
{"chunk_id": "ING_f52e66d837f304409454_CH_edca4725d2", "document_id": "ING_f52e66d837f304409454", "chunk_type": "TEXT_CHUNK", "section_id": "2.1.2", "secondary_section_ids": ["2"], "ordinal": 10, "text_path": null, "embedding_text": "2.2.3. Test Frame and Procedure\nthere is only minor overlap in concrete stress due to the adjacent load pads. The radial and transverse bursting stresses below each load pad are induced by that load pad with little contribution from the adjacent load pad. The exception to this is the area (contact regions in Figure 2-5) between the load pads where tensile spalling stresses on the segment's leading edge are the result of the two adjacent thrust jack loaded pads.\n\n2.2.3. Test Frame and Procedure\n\nSegments were tested using a 22 MN capacity load frame. Double pad and single pad loading configurations  were  adopted  during  testing  (see  Figure  2-7).  The  CBBT  project  TBM  has  an ultimate jack pad load capacity of 9.55 MN and was constrained to 8.42 MN during operation. The load frame was able to exceed the TBM-installed capacity during double pad loading (11 MN per pad force) and during single pad loading. The single pad configuration was used to load segments to bursting stress failure.\n\nFigure 2-7. (a) 22 MN thrust jack test assembly; (b) double load pad configuration applying up to 11 MN per load pad;\n\n(c) single load pad configuration applying up to 22 MN to one load pad.\n\n2.2.4. Instrumentation\n\nPCTL  test  segments  were  outfitted  with  external  and  internal  strain  gages  and  external displacement  sensors  (linear  variable  differential  transformers,  LVDTs)  to  measure  radial  and transverse bursting stresses. Figure 2-8 and Figure 2-9 show instrumentation layouts to measure radial and transverse bursting strains at various distances below each thrust jack load pad as well as between load pads. Up to four columns of gages were used on each segment including beneath the center of each load pad, at the center of the segment, and at the edge of the load pad as shown in Figure 2-8 and Figure 2-9. For radial strain, foil-type gages were installed by pre-drilling 16 mm diameter holes to a depth of 254 mm along segment thickness direction from the intrados surface. Sensors were inserted and epoxy was applied to seal the hole and bond the gage to the concrete.  Distributed  fiber  optic  sensor-type  gages  were  also  installed  by  pre-drilling  16  mm diameter  holes  through  the  entire  457  mm  segment  thickness,  inserting  fiber  optic  cables  and applying epoxy to bond the fiber to the concrete. In addition, crack widths were regularly measured on the intrados and extrados faces of the segments using a crack comparator gage.", "token_count": 462, "page_start": 22, "page_end": 23, "slide_number": null, "sheet_name": null, "provenance": {"original_sha256": "f52e66d837f30440945426b06dcd48f38cf439b780eaf3c7dde2b956b7af1c22", "source_kind": "EXTERNAL_DISCOVERY", "format": "PDF", "evidence_level": "FULL_TEXT"}, "chunk_schema_version": "1.0", "chunk_policy_version": "structure-aware-v1", "eligible": true, "reason": "READY"}
{"chunk_id": "ING_f52e66d837f304409454_CH_71cb78eed1", "document_id": "ING_f52e66d837f304409454", "chunk_type": "TEXT_CHUNK", "section_id": "2.1.2", "secondary_section_ids": ["2"], "ordinal": 11, "text_path": null, "embedding_text": "2.3. Test Results\nSensors were inserted and epoxy was applied to seal the hole and bond the gage to the concrete. Distributed fiber optic sensor-type gages were also installed by pre-drilling 16 mm diameter holes through the entire 457 mm segment thickness, inserting fiber optic cables and applying epoxy to bond the fiber to the concrete. In addition, crack widths were regularly measured on the intrados and extrados faces of the segments using a crack comparator gage.\n\n2.3. Test Results\n\nTwo  SFRC  and  two  hybrid  SFRC  plus  RC  segments  were  subjected  to  thrust  jack  loading throughout  six  tests.  The  following  sections  describe  the  observed  behavior.  The  detailed measurements from each test are provided in Appendix B.\n\n2.3.1. SFRC Behavior\n\nWhen  subjected  to  thrust  jack  loading,  the  SFRC  segment  showed  a  distinct  ultimate  radial bursting stress failure (illustrated in Figure 2-10) at an approximate thrust jack pad load magnitude of 20.3 MN. At thrust jack pad load levels above 10.5 MN and below this abrupt ultimate failure at 20.3 MN, the segment exhibited intrados and extrados cracking with crack widths that start to exceed the design code allowed levels (typically 0.2 mm is allowed). Crack widths are summarized as a function of thrust load in Figure 2-11 . The longitudinal cracking shown in Figure 2-11 is caused by transverse bursting stresses. Early onset cracking due to radial bursting stress is not visible  on  the  extrados  and  intrados  because  these  cracks  manifest  internally  in  the  transverse (circumferential) direction. Such cracking likely occurred well before the ultimate failure at 20.3 MN. In addition, no cracks were observed on the extrados and intrados surfaces at thrust jack pad load levels up to and including the 9.55 MN capacity of the CBBT TBM.\n\nFigure 2-8. (a) Segment instrumentation layout for thrust jack loading including radial and tangential strain gages on the segment intrados and extrados, and (b) photos of radial and tangential strain gages and displacement transducers on the segment intrados and extrados.\n\nFigure 2-9. Distributed fiber optic sensing for radial strain measurements.\n\nFigure 2-10. View after radial bursting stress failure of SFRC segment: (a) Leading edge where radial bursting stress induced cracking is clear; (b) side of the segment where radial bursting stresses (along thickness direction) exceeded the tensile capacity of the SFRC.\n\nRadial and transverse strain behavior was measured at multiple discrete depths below the thrust jack load pad. Measured radial strains reached the estimated tensile strength/strain limit of 180 µε at a depth of approximately 0.2 m beneath the thrust jack load pad. This depth, approximately equal  to  0.45  times  the  segment  thickness,  is  consistent  with  the  ACI  318-14 3  and  DAUB estimations of 0.5 and 0.4 times the segment thickness, respectively, in both cases assuming no eccentric loading.\n\nPer fiber optic strain sensing, the measured radial strains reached the 180 µε tensile strain limit at thrust  jack  load  levels  averaging  8  MN  (plus  or  minus  1  MN  given  variability  in  strain measurements). This is considerably lower than the 20.3 MN ultimate failure described above and does not convey the ultimate thrust capacity of the segment. Exceeding the SFRC tensile strain limit of 180 µε radially indicates that circumferentially oriented internal cracks are occurring and radial bursting stress redistribution is occurring. While these internal circumferential cracks may not manifest at the extrados/intrados surface, they may intersect with existing radially oriented cracks to introduce an ingress pathway and durability risk.\n\nMeasured transverse strain reached 180 µε at  a  depth  of  1.0  m  below the thrust jack load pad (Figure 2-11). This depth to maximum transverse strain, referred to as 𝑑𝑑 𝑏𝑏𝑏𝑏𝑏𝑏𝑏𝑏𝑡𝑡 in ACI 544.7R-16 1 , is clearly different from the observed depth to maximum radial strain, and is not conveyed as such in design codes. The transverse strain reached 180 µε at a thrust jack load of approximately 17.6 MN. This load level exceeding 180 µε is consistent with the observation of measured crack widths\n\n≥  0.2  mm,  as  the  maximum  allowed  crack  width  typically  prescribed  in  tunnel  lining  design specifications (e.g., AASHTO, 2017 1 ).\n\nFigure 2-11. Crack width records during single thrust jack pad loading and locations of maximum observed bursting strains.\n\nTable 2-2. Crack width records during thrust jack pad loading corresponding to Figure 2-11", "token_count": 826, "page_start": 23, "page_end": 26, "slide_number": null, "sheet_name": null, "provenance": {"original_sha256": "f52e66d837f30440945426b06dcd48f38cf439b780eaf3c7dde2b956b7af1c22", "source_kind": "EXTERNAL_DISCOVERY", "format": "PDF", "evidence_level": "FULL_TEXT"}, "chunk_schema_version": "1.0", "chunk_policy_version": "structure-aware-v1", "eligible": true, "reason": "READY"}
