Repository: bulsahkecici/tunnekbookai_v1

# TunnelBookAI V1

PaperCrawler kaynakları keşfeder ve güvenli bir schema-2.x Source Pack üretir. TunnelBookAI,
kullanıcının sağladığı veya PaperCrawler’dan gelen kaynakları tek Unified Ingest hattından
geçirerek işler, sınıflandırır, parçalar, indeksler ve kitap üretiminde kullanılabilir
doğrulanmış bir corpus oluşturur.

PaperCrawler source-oriented’dır. TunnelBookAI book- and knowledge-oriented’dır.

## Authoritative input channels

- `incoming/manual/inbox/`
- `incoming/papercrawler/releases/`

Her iki kanal aynı hattı izler: immutable originals → structural extraction → metadata and
provenance → TunnelBookAI final classification → chunking → staging. Canonical promotion

File: corpus/canonical/objects/ING_f52e66d837f304409454/cd55d19aa053b39835035089a5a6ada6ba01e8e18d0169df52d676046f1099f8/document.md (part 2 of 7)
<!-- image -->
| Figure 3-16. Ratio to the rotational stiffness of Janssen model and SFRC segment. ..................................................                                                                                                                                                                                                                                                     | 36                                                                                                       |
| Figure 3-17. Moment-Rotation response to large rotation levels. ...............................................................................                                                                                                                                                                                                                                          | 37                                                                                                       |
| Figure 3-18. Rotational stiffness response to large rotation levels. .............................................................................                                                                                                                                                                                                                                       | 37                                                                                                       |
| Figure 3-19. Post-test damage observations on joint. ..................................................................................................                                                                                                                                                                                                                                  | 38                                                                                                       |
| Figure 3-20. Damage details as marked in Figure 3-19. ..............................................................................................                                                                                                                                                                                                                                     | 38                                                                                                       |
| Figure 4-1. Sample preparation for pressurized salt ponding testing: (a) CBBT segments; (b) cored cylinder; (c) specimen; and (d) sealed locations. .............................................................................................................................                                                                                                        | disk 42                                                                                                  |
| Figure 4-2. Indirect tensile testing setup to induce cracking in SFRC specimen: (a) Extensometer to measure width and (b) camera to take crack photos. .................................................................................................................                                                                                                                 | crack                                                                                                    |
|                                                                                                                                                                                                                                                                                                                                                                                          | 43                                                                                                       |
| Figure 4-3. (a) Crack pattern and (b) measurement of crack width for one disk specimen. ........................................                                                                                                                                                                                                                                                         | 43                                                                                                       |
| Figure 4-4. Histogram and statistical information of crack widths. .............................................................................                                                                                                                                                                                                                                         | 44                                                                                                       |
| Figure 4-5. Pressurized salt ponding test setup (one open chamber and two pressurized chambers, each housing 6 specimens and 6 CK specimens). ................................................................................................................................                                                                                                           | UCK 45                                                                                                   |
| Figure 4-6. (a) Dimensions of the pressurized chambers and (b) specimen layout inside the chamber. ....................                                                                                                                                                                                                                                                                  | 45                                                                                                       |
| Figure 4-7. Chloride analysis procedure (Part I half disk is used for spraying AgNO 3 , Part II half dish is used analysis). ......................................................................................................................................................................                                                                                      | for IC 47                                                                                                |
| Figure 4-8. Grinding procedure to prepare sample for IC chloride analysis. ...............................................................                                                                                                                                                                                                                                               | 47                                                                                                       |
| Figure 4-9. Preparation of solution for IC chloride analysis. .......................................................................................                                                                                                                                                                                                                                    | 48                                                                                                       |
| Figure 4-10(a). Chloride penetration through 20-day old UCK specimens visualized by spraying AgNO 3 (whitish substance indicates chloride presence while brownish color indicates absences of chloride). ......................                                                                                                                                                          | solution 49                                                                                              |
| Figure 4-10(b). Chloride penetration through 40-day old UCK specimens visualized by spraying AgNO 3 (whitish substance indicates chloride presence while brownish color indicates absences of chloride). ......................                                                                                                                                                          | solution 50                                                                                              |
| Figure 4-10(c). Chloride penetration through 60-day old UCK specimens visualized by spraying AgNO 3 (whitish substance indicates chloride presence while brownish color indicates absences of chloride). ......................                                                                                                                                                          | solution 51                                                                                              |
| Figure 4-11. Chloride profiles for UCK specimens as a function of hydrostatic pressure magnitude (absolute) pressure duration..........................................................................................................................................................                                                                                                  | and 53                                                                                                   |
| Figure 4-12. Diffusion coefficients versus exposure time. ..........................................................................................                                                                                                                                                                                                                                     | 54                                                                                                       |
| Figure 4-13(a). Chloride penetration through 20-day CK specimens visualized by spraying AgNO 3 solution ( the average crack width). .............................................................................................................................................                                                                                                        | 𝑏𝑏𝑎𝑎𝑏𝑏𝑏𝑏 is 55                                                                                           |
| Figure 4-13(b). Chloride penetration through 40-day CK specimens visualized by spraying AgNO 3 solution ( the average crack width). .............................................................................................................................................                                                                                                        | 𝑏𝑏𝑎𝑎𝑏𝑏𝑏𝑏 is 56                                                                                           |
| Figure 4-13(c). Chloride penetration through 60-day CK specimens visualized by spraying AgNO 3 solution ( the average crack width). .............................................................................................................................................                                                                                                        | 𝑏𝑏𝑎𝑎𝑏𝑏𝑏𝑏 is 57                                                                                           |
| Figure 4-14. Grinding layout for cracked specimens. Figure 4-15. Chloride profiles for CK specimens as a function of pressure. ...............................................................                                                                                                                                                                                           | .................................................................................................. 58 59 |
| Figure 4-16. Chloride profiles for CK specimens as a function of duration.                                                                                                                                                                                                                                                                                                               | 60                                                                                                       |
| ...............................................................                                                                                                                                                                                                                                                                                                                          |                                                                                                          |
| Figure 5-1. Setup of full scale PCTL ring load tests including for the 13.75 m diameter Elbe tunnel project in Germany (left) and for the 15.0 m diameter Shanghai Yangtze river tunnel project in China (right). ........................................                                                                                                                               | 62                                                                                                       |
| Figure 5-2. Plan and profile views of example embedded strain gage positions to measure: (a) hoop (axial) bending moment and related circumferential stresses; (b) thrust jack pad load bursting stresses in the radial transverse (circumferential) directions. ....................................................................................................................... | force, and 64                                                                                            |

| Figure 5-3. Sensor data within each segment is aggregated by a segment data collector. One local area data logger reads these data wirelessly. .......................................................................................................................................... 65      |
|---------------------------------------------------------------------------------------------------------------------------------------------------------------------------------------------------------------------------------------------------------------------------------------------------|
| Figure 5-4. Measurement of radial convergence (or cartesian movement) via automated total station and prisms as well as joint rotation via tiltmeter and/or extensometers (only selected locations of sensors shown). ........................ 66                                                 |
| Figure 5-5. Data transport from in-situ instrumentation. ............................................................................................. 66                                                                                                                                         |
| Figure 5-6. Halo-based robotic system for crack inspection in (a) transverse elevation view and (b) longitudinal elevation view. ............................................................................................................................................................. 68 |
| Figure 5-7. Deep learning framework for crack characterization, including data preparation, training process, post- processing and crack measurements. ........................................................................................................................... 68             |
| Figure 5-8. Sacrificial temporary rings used to launch TBM can be used for on-site load testing to failure. .............. 69                                                                                                                                                                     |
| Figure 5-9. Simplified hoop-moment loading applied using wrapped tendons as well as 12 o'clock and 6 o'clock jacks for moment loading. .................................................................................................................................................... 70    |

## LIST OF TABLES

| Table 2-1. SFRC material properties presented as mean plus/minus standard deviation. ............................................. 6                                   |
|------------------------------------------------------------------------------------------------------------------------------------------------------------------------|
| Table 2-2. Crack width records during thrust jack pad loading corresponding to Figure 2-11 ................................... 13                                      |
| Table 2-3 Equations of ACI 318-14 3 and DAUB approach to radial thrust jack bursting. .......................................... 17                                    |
| Table 2-4 Equations of ACI 318-14 3 and DAUB approach to transverse thrust jack bursting. ................................... 18                                       |
| Table 2-5. Observed radial and transverse bursting stress failure in SFRC testing. .................................................... 20                             |
| Table 2-6. Ultimate thrust jack load capacity according to ACI 544.7R-16 1 (no partial safety factors) .................... 21                                         |
| Table 3-1: Joint rotation test matrix. ............................................................................................................................ 24 |
| Table 3-2: Secant joint rotational stiffness at expected joint opening rotation. ........................................................... 35                        |
| Table 4-1. Crack widths of SFRC specimens. ............................................................................................................. 44            |
| Table 4-2. Durability testing parameters. .................................................................................................................... 46      |
| Table 4-3. Diffusion coefficient and surface chloride for UCK specimens. ................................................................ 54                           |

## 1 INTRODUCTION

A recently completed literature review and synthesis (FHWA, 2020) identified three large diameter (greater than 12 m) tunnel liner topics for further experimental investigation: (a) transient thrust jack load-induced bursting stress, (b) radial joint behavior, and (c) high water pressure driven chloride ingress.

## 1.1. Transient Thrust Jack Loading

Tunnel boring machines (TBMs) apply thrust jack loading to the leading edge face of the most recently installed ring (Figure 1-1). This thrust jack force is needed to support face pressure, to pull the trailing gear, to overcome shield friction, and to move the TBM forward during excavation. These TBM jacking loads induce tensile stresses (also known as bursting stresses) in the precast concrete tunnel lining (PCTL) segments that might result in longitudinal cracks in the segments. This is of particular concern in large-diameter tunnels because the magnitude of thrust jack force increases with cross-sectional tunnel area and with depth (due to water pressure). The magnitude of total thrust jack force increases with diameter squared, yet the ring end/bearing area against which  thrust  jacks  apply  this  load  increases  predominantly  with  diameter  and  with  thickness, though liner thickness does not increase significantly with diameter. Accordingly, large-diameter tunnel  lining  typically  experiences  higher  thrust  jack  pad  stresses  and  greater  tensile  bursting stresses than the more common 6-7 m diameter tunnels. The transient thrust jack forces can become one of the governing load cases for large diameter segment design.

<!-- image -->

Engineering drawing

© 2015 Herrenknecht In this study, thrust jack load testing was performed on full scale PCTL segments cast with similar dimensions and steel fiber reinforced concrete (SFRC) mix design as the Chesapeake Bay Bridge Tunnel (CBBT) project. The 12.6 m outside diameter lining is comprised of a 9 plus 1 segment plus key arrangement with 450 mm thickness. In addition to SFRC-only segments, a hybrid SFRC plus perimeter reinforcement bar arrangement was cast and tested. Segments were instrumented and loaded to failure to characterize behavior. The behavior was compared to ACI 544.7R-16 1 , a common design specification used for thrust jack loading.

Figure 1-1. Illustration of TBM thrust jacking loads applied to ring end/bearing area of recently installed segments.

## 1.2. Radial Joint Behavior

The  influence  of  radial  (longitudinal)  joint  behavior  is  significant  in  segmental  lining  system response, e.g., for deformation, flexural stiffness, and internal load development. In addition, this influence is amplified in large diameter tunnel rings. However, the behavior of radial joints in large diameter segmental lining rings and the influence of both radial and circumferential joint behavior on the overall performance of segmental lining (e.g., stiffness, deformation, and internal moment generation) is an area of limited understanding. Most experimental joint research conducted has focused on smaller, metro-size tunnels, in a typical range of 6-7 m diameter.

Large diameter rings typically have thicker segments (typically 450-600 mm) compared to metrosize tunnels (typically 250-300 mm). Because overlying ground and building settlement limits are the  same  regardless  of  tunnel  diameter,  large-diameter  segmental  joints  experience  different deformations  and  normalized  convergence  than  metro-size  tunnels.  Typically,  large  diameter linings have more segments (9-10 segments on average, as high as 13) compared to metro-size tunnels (5-7 segments). Large diameter segments also have lower segment slenderness ratios (arc length/thickness) than metro-size segments.

Given  the  noted  difference  between  large  diameter  and  metro-size  diameter  lining  systems combined  with  the  lack  of  research  on  the  influence  of  joint  behavior,  there  exists  a  gap  in knowledge that can benefit from further experimental study. For example, several joint rotation behavioral models have been considered over the years; the (Janssen,1983) model is a commonly used theoretical model for small diameter tunnels. However, the applicability of Janssen's model to large diameter tunnels is unclear.

Radial joint behavior was examined experimentally by testing joint assemblies similar to those of the CBBT project. Joint assemblies were subjected to positive and negative bending moments for a variety of hoop loads. The results are compared to predictions by the Janssen model.

1  Use of ACI 544.7R-16, Report on Design and Construction of Fiber-Reinforced Precast Concrete Tunnel Segments is not a Federal requirement.

## 1.3. Chloride Ion Ingress under Pressure

The AASHTO Load and Resistance Factor Design (LRFD) Road Tunnel Design and Construction Guide specifications 2 suggest designing for a service life for the structure of 150 years. However, little is known about the durability performance of concrete segments, including reinforcement steel corrosion, over that period of time. Further, large diameter road tunnels are bored deeper and therefore are subject to high groundwater pressures. And, many road tunnels are bored under the seabed or near coasts, and therefore are exposed to salt water. The influence of elevated pressure on chloride ion penetration is unclear. Typical test methods to examine chloride ion penetration are performed under atmospheric pressure.

Chloride ion penetration, and the resulting corrosion, through concrete containing micro-cracking could  benefit  from  further  research.  Micro-cracking  is  typically  permitted  by  the  owner  in segmental lining design. The presence of cracks could accelerate chloride ion penetration and reinforcement corrosion. However, the influence of micro-cracking is not considered in chloride ion testing and durability design calculations.

Salt ponding testing under pressure was undertaken to examine chloride ion penetration under more  field-realistic  conditions.  SFRC  cores  with  and  without  cracking  were  immersed  in pressurized saline water (1-5 bar) for 60 days. Chloride concentration was measured and examined versus sample depth to characterize ingress. The results are compared with fib model code practice, which serves as a basis for the Eurocode for concrete structures.

## 1.4. Report Organization

This report is organized into five chapters and four appendices. Chapter 2 documents the results from thrust jack load testing including a comparison to ACI design methods. Chapter 3 presents the results from radial joint load testing including a comparison to Janssen's model. Pressurized salt pond testing is documented in Chapter 4.

In  addition  to  experimental  investigation  of  these  three  topics  in  the  laboratory  on  individual segments, joints or cores, experimentally characterizing full PCTL ring response may be necessary to truly understand behavior. It could be cost prohibitive, however, to perform full-scale testing of large diameter rings in a laboratory setting. Field testing within large diameter tunnel projects provides cost-effective opportunities for full scale testing. Chapter 5 presents the design of a field monitoring and testing plan to characterize full ring behavior.

Appendices are included to provide detailed documentation of: (A) SFRC tensile strength back calculation; (B) thrust jack load test results; (C) radial joint load test results; and (D) radial joint gasket and bolt test results.

2  Use of AASHTO LRFD Road Tunnel Design and Construction Guide Specifications, First Edition, 2017 is not a Federal requirement.

## 2 BEHAVIOR DURING TRANSIENT THRUST JACK LOADING

## 2.1. Introduction

TBMs impart the requisite longitudinal loading to excavate the ground through a series of main thrust jacks (Figure 2-1). The thrust jacks exert considerable bearing load on the leading edge of the most recently installed lining ring. Thrust jack load magnitudes generally increase with the excavated area of the TBM. Therefore, while the lining bearing area for thrust force increases with tunnel diameter 𝐷𝐷 multipied by tunnel lining thickness 𝑡𝑡 , the total TBM thrust force grows with 𝐷𝐷 2 . As the diameter reaches 12 m and greater, TBM thrust force can become the governing and critical overall lining load case.

Figure 2-1. Illustrations of TBM thrust jacking loads applied to ring end/bearing area of recently installed segments.

<!-- image -->

Engineering drawing

Thrust jack load testing was performed on four precast concrete tunnel lining (PCTL) segments. The segments were cast using the geometry and concrete mix design used for the Chesapeake Bay Bridge Tunnel (CBBT) project. The tunnel includes a 12.8 m outside diameter tunnel lining with 9 plus 1 PCTL segment arrangement (Figure 2-2). Each segment is 4.06 m long circumferentially, 2.0 m wide and 457 mm thick. The key segment is 2.03 m long circumferentially, 2.0 m wide and 457 mm thick. Two reinforcement designs were investigated, including: (a) steel fiber reinforced concrete (SFRC) and (b) hybrid SFRC plus perimeter reinforcement bar (SFRC plus RC). The segments were instrumented to measure radial and circumferential strains during testing. Surface crack widths were measured during loading.

This  chapter  details  the  test  program  conducted  and  the  test  results  observed.  The  chapter summarizes current ACI thrust jack load design procedures and compares observed results with ACI predictions. Implications for modifications to the current ACI design procedures for large diameter  lining  segments  are  discussed.  The  SFRC  segments  meet  the  design  criteria  for serviceability at maximum thrust jack load, and the additional reinforcement does not improve the segment performance under thrust load.

<!-- image -->

Engineering drawing

© 2018 Chesapeake Bay Bridge and Tunnel

Figure 2-2. Schematic of 12.8 m (42.0 ft) outside diameter, 457 mm (18 inches) thick tunnel lining comprised of nine full-size segments and one keystone.

## 2.2. Test Program

## 2.2.1. Segments Tested

SFRC and SFRC plus RC segments were used during testing (Figure 2-3). The SFRC mix design included a cementitious content of 445 kg/m 3 and a w/c ratio of 0.35. Multi-hook 4D steel fiber was used. The fiber content was 38.6 kg/m 3 with fiber geometry 61 mm length, 0.75 mm diameter and a fiber aspect ratio of 80. As summarized in Table 2-1, the average uncracked elastic modulus is 30.9 GPa, obtained from compressive tests on SFRC samples. The average compressive strength of the SFRC mix design determined by CSI Concrete Systems, Hudson, New Hampshire was 66 MPa, matching  well  with  64  MPa  compressive  strength  determined  from  segment  cores.  The average splitting tensile strength, measured from segment cores, was 7.1 MPa and similar to the mix  design  splitting  tensile  strength  of  7.3  MPa  determined  by  CSI.  Crack  mouth  opening displacement tests were performed on the mix design according to the BS EN 14651 procedure.

Figure 2-3. Batch of precast tunnel lining segments used for thrust jack testing. Segment dimensions are 4.06 m (13.5 ft) long, 2.0 m (6.5 ft) wide and 457 mm (18 inches) thick.

<!-- image -->

Photograph

Table 2-1. SFRC material properties presented as mean plus/minus standard deviation.

| Property                   | CSI-measured value (MPa)   | Measured from cores (MPa)   |
|----------------------------|----------------------------|-----------------------------|
| Young's modulus            | Not Measured               | 30,940 ± 1,550              |
| Compressive strength       | 65.6 ± 5.2                 | 64.3 ± 9.5                  |
| Splitting tensile strength | 7.34 ± 0.17                | 7.10 ± 0.85                 |
| CMOD peak 𝑓𝑓 𝑡𝑡 , 𝑓𝑓𝑓𝑓     | 7.12 ± 0.32                | Not Applicable              |
| CMOD 0.5 mm 𝑓𝑓 𝑅𝑅 , 1      | 4.57 ± 0.83                | Not Applicable              |
| CMOD 1.5 mm 𝑓𝑓 𝑅𝑅 , 2      | 6.53 ± 1.52                | Not Applicable              |
| CMOD 2.5 mm 𝑓𝑓 𝑅𝑅 , 3      | 6.96 ± 1.49                | Not Applicable              |
| CMOD 3.5 mm 𝑓𝑓             | 6.28 ± 1.30                | Not Applicable              |

𝑅𝑅

,

4

* ± reflects standard deviation

Peak flexural strength at first cracking of the SFRC was reported to be 7.1 MPa while residual flexural strengths ranged from 4.6 to 7.0 MPa depending on the magnitude of crack mouth opening displacement. See Appendix A for details. The back-analyzed peak and residual SFRC tensile strengths  based  on  EN  14651  were  found  to  be  approximately  4.3-5.4  MPa  and  1.2-2.8  MPa, respectively, and depended on the back-analysis methodology used. The tensile strain limit at peak tensile cracking was therefore estimated to be 140 to 180 µε , depending on the 4.3 to 5.4 MPa assumed peak tensile strength.

A hybrid SFRC plus perimeter rebar reinforcement design (i.e., SFRC plus RC) was developed and cast using the same SFRC and casting process in Virginia. The reinforcement is shown in Figure 2-4 and consisted of intrados and extrados circumferential 𝜙𝜙 25 (US #8) bars in two rows, both within 127 mm of the leading and trailing edges. Radially oriented 𝜙𝜙 19 (US #6) bars were welded to the circumferential rebar. The intent of the rebar was to provide bursting stress support immediately below the thrust jack load pads.

Figure 2-4. Reinforcement cage used in the hybrid SFRC plus RC segments (units in meters unless noted).

<!-- image -->

Engineering drawing

## 2.2.2. Desired Testing Arrangement

The test setup aimed to replicate field thrust jack loading conditions where each segment is loaded by multiple thrust jack load pads (Figure 2-1). Figure 2-5 shows the CBBT project thrust jack load configuration sketched onto a photo of the ring mockup prepared at the CBBT project site by CBJV. Except for the keystone, all segments are loaded by two thrust jack loading pads. Segments are typically loaded by the two thrust jack loading pads simultaneously; however, there may be instances where only one thrust jack load pad is engaged at a time due to alignment or operational conditions during construction. Given the upsets (i.e., portions of segment ends that protrude) on the segment circumferential joints (red region in Figure 2-6), thrust jack load is transferred from the segment leading edge (where thrust jack pad loading acts) to distinct contact regions on the trailing edge as illustrated in Figure 2-5.

Figure 2-5. Tunnel boring machine thrust jack loading arrangement superimposed on CBBT tunnel lining mockup ring on project site.

<!-- image -->

Photograph

Figure 2-6. Upset region and jack application detail for edge of liners.

<!-- image -->

Engineering drawing

As evidenced by the geometry illustrated and the load transfer paths dictated by segment upsets, there  is  only  minor  overlap  in  concrete  stress  due  to  the  adjacent  load  pads.  The  radial  and transverse  bursting  stresses  below  each  load  pad  are  induced  by  that  load  pad  with  little contribution from the adjacent load pad. The exception to this is the area (contact regions in Figure 2-5) between the load pads where tensile spalling stresses on the segment's leading edge are the result of the two adjacent thrust jack loaded pads.

## 2.2.3. Test Frame and Procedure

Segments were tested using a 22 MN capacity load frame. Double pad and single pad loading configurations  were  adopted  during  testing  (see  Figure  2-7).  The  CBBT  project  TBM  has  an ultimate jack pad load capacity of 9.55 MN and was constrained to 8.42 MN during operation. The load frame was able to exceed the TBM-installed capacity during double pad loading (11 MN per pad force) and during single pad loading. The single pad configuration was used to load segments to bursting stress failure.

Figure 2-7. (a) 22 MN thrust jack test assembly; (b) double load pad configuration applying up to 11 MN per load pad;

<!-- image -->

Engineering drawing

- (c) single load pad configuration applying up to 22 MN to one load pad.

## 2.2.4. Instrumentation

PCTL  test  segments  were  outfitted  with  external  and  internal  strain  gages  and  external displacement  sensors  (linear  variable  differential  transformers,  LVDTs)  to  measure  radial  and transverse bursting stresses. Figure 2-8 and Figure 2-9 show instrumentation layouts to measure radial and transverse bursting strains at various distances below each thrust jack load pad as well as between load pads. Up to four columns of gages were used on each segment including beneath the center of each load pad, at the center of the segment, and at the edge of the load pad as shown in Figure 2-8 and Figure 2-9. For radial strain, foil-type gages were installed by pre-drilling 16 mm diameter holes to a depth of 254 mm along segment thickness direction from the intrados surface. Sensors were inserted and epoxy was applied to seal the hole and bond the gage to the concrete.  Distributed  fiber  optic  sensor-type  gages  were  also  installed  by  pre-drilling  16  mm diameter  holes  through  the  entire  457  mm  segment  thickness,  inserting  fiber  optic  cables  and applying epoxy to bond the fiber to the concrete. In addition, crack widths were regularly measured on the intrados and extrados faces of the segments using a crack comparator gage.

## 2.3. Test Results

Two  SFRC  and  two  hybrid  SFRC  plus  RC  segments  were  subjected  to  thrust  jack  loading throughout  six  tests.  The  following  sections  describe  the  observed  behavior.  The  detailed measurements from each test are provided in Appendix B.

## 2.3.1. SFRC Behavior

When  subjected  to  thrust  jack  loading,  the  SFRC  segment  showed  a  distinct  ultimate  radial bursting stress failure (illustrated in Figure 2-10) at an approximate thrust jack pad load magnitude of 20.3 MN. At thrust jack pad load levels above 10.5 MN and below this abrupt ultimate failure at 20.3 MN, the segment exhibited intrados and extrados cracking with crack widths that start to exceed the design code allowed levels (typically 0.2 mm is allowed). Crack widths are summarized as a function of thrust load in Figure 2-11 . The longitudinal cracking shown in Figure 2-11 is caused by transverse bursting stresses. Early onset cracking due to radial bursting stress is not visible  on  the  extrados  and  intrados  because  these  cracks  manifest  internally  in  the  transverse (circumferential) direction. Such cracking likely occurred well before the ultimate failure at 20.3 MN. In addition, no cracks were observed on the extrados and intrados surfaces at thrust jack pad load levels up to and including the 9.55 MN capacity of the CBBT TBM.

Figure 2-8. (a) Segment instrumentation layout for thrust jack loading including radial and tangential strain gages on the segment intrados and extrados, and (b) photos of radial and tangential strain gages and displacement transducers on the segment intrados and extrados.

<!-- image -->

Screenshot from manual

Figure 2-9. Distributed fiber optic sensing for radial strain measurements.

<!-- image -->

Engineering drawing

Figure 2-10. View after radial bursting stress failure of SFRC segment: (a) Leading edge where radial bursting stress induced cracking is clear; (b) side of the segment where radial bursting stresses (along thickness direction) exceeded the tensile capacity of the SFRC.

<!-- image -->

Photograph

Radial and transverse strain behavior was measured at multiple discrete depths below the thrust jack load pad. Measured radial strains reached the estimated tensile strength/strain limit of 180 µε at a depth of approximately 0.2 m beneath the thrust jack load pad. This depth, approximately equal  to  0.45  times  the  segment  thickness,  is  consistent  with  the  ACI  318-14 3  and  DAUB estimations of 0.5 and 0.4 times the segment thickness, respectively, in both cases assuming no eccentric loading.

Per fiber optic strain sensing, the measured radial strains reached the 180 µε tensile strain limit at thrust  jack  load  levels  averaging  8  MN  (plus  or  minus  1  MN  given  variability  in  strain measurements). This is considerably lower than the 20.3 MN ultimate failure described above and does not convey the ultimate thrust capacity of the segment. Exceeding the SFRC tensile strain limit of 180 µε radially indicates that circumferentially oriented internal cracks are occurring and radial bursting stress redistribution is occurring. While these internal circumferential cracks may not manifest at the extrados/intrados surface, they may intersect with existing radially oriented cracks to introduce an ingress pathway and durability risk.

Measured transverse strain reached 180 µε at  a  depth  of  1.0  m  below the thrust jack load pad (Figure 2-11). This depth to maximum transverse strain, referred to as 𝑑𝑑 𝑏𝑏𝑏𝑏𝑏𝑏𝑏𝑏𝑡𝑡 in ACI 544.7R-16 1 , is clearly different from the observed depth to maximum radial strain, and is not conveyed as such in design codes. The transverse strain reached 180 µε at a thrust jack load of approximately 17.6 MN. This load level exceeding 180 µε is consistent with the observation of measured crack widths

3 Use of ACI 318-14, Building Code Requirements for Structural Concrete, is not a Federal requirement.

≥  0.2  mm,  as  the  maximum  allowed  crack  width  typically  prescribed  in  tunnel  lining  design specifications (e.g., AASHTO, 2017 1 ).

Figure 2-11. Crack width records during single thrust jack pad loading and locations of maximum observed bursting strains.

<!-- image -->

Engineering drawing

Table 2-2. Crack width records during thrust jack pad loading corresponding to Figure 2-11
