Repository: bulsahkecici/tunnekbookai_v1

# TunnelBookAI V1

PaperCrawler kaynakları keşfeder ve güvenli bir schema-2.x Source Pack üretir. TunnelBookAI,
kullanıcının sağladığı veya PaperCrawler’dan gelen kaynakları tek Unified Ingest hattından
geçirerek işler, sınıflandırır, parçalar, indeksler ve kitap üretiminde kullanılabilir
doğrulanmış bir corpus oluşturur.

PaperCrawler source-oriented’dır. TunnelBookAI book- and knowledge-oriented’dır.

## Authoritative input channels

- `incoming/manual/inbox/`
- `incoming/papercrawler/releases/`

Her iki kanal aynı hattı izler: immutable originals → structural extraction → metadata and
provenance → TunnelBookAI final classification → chunking → staging. Canonical promotion

File: corpus/canonical/objects/ING_f52e66d837f304409454/cd55d19aa053b39835035089a5a6ada6ba01e8e18d0169df52d676046f1099f8/document.md (part 3 of 7)
<!-- image -->
| Load (MN)   | Intrados Crack Width (mm)   | Intrados Crack Width (mm)   | Intrados Crack Width (mm)   | Intrados Crack Width (mm)   | Intrados Crack Width (mm)   | Intrados Crack Width (mm)   | Intrados Crack Width (mm)   | Extrados Crack Width (mm)   | Extrados Crack Width (mm)   | Extrados Crack Width (mm)   | Extrados Crack Width (mm)   | Extrados Crack Width (mm)   | Extrados Crack Width (mm)   | Extrados Crack Width (mm)   | Extrados Crack Width (mm)   | Extrados Crack Width (mm)   |
|-------------|-----------------------------|-----------------------------|-----------------------------|-----------------------------|-----------------------------|-----------------------------|-----------------------------|-----------------------------|-----------------------------|-----------------------------|-----------------------------|-----------------------------|-----------------------------|-----------------------------|-----------------------------|-----------------------------|
| Load (MN)   | A                           | B                           | C                           | D                           | E                           | F                           | G                           | A                           | B                           | C                           | D                           | E                           | F                           | G                           | H                           | I                           |
| 4.5         | 0.00                        | 0.00                        | 0.00                        | 0.00                        | 0.00                        | 0.00                        | 0.00                        | 0.00                        | 0.00                        | 0.00                        | 0.00                        | 0.00                        | 0.00                        | 0.00                        | 0.00                        | 0.00                        |
| 8.9         | 0.00                        | 0.00                        | 0.00                        | 0.00                        | 0.00                        | 0.00                        | 0.00                        | 0.10                        | 0.05                        | 0.10                        | 0.00                        | 0.00                        | 0.00                        | 0.00                        | 0.00                        | 0.00                        |
| 11.1        | 0.05                        | 0.00                        | 0.00                        | 0.00                        | 0.00                        | 0.00                        | 0.00                        | 0.10                        | 0.08                        | 0.15                        | 0.23                        | 0.00                        | 0.00                        | 0.00                        | 0.00                        | 0.00                        |
| 13.3        | 0.10                        | 0.05                        | 0.10                        | 0.00                        | 0.00                        | 0.00                        | 0.00                        | 0.10                        | 0.10                        | 0.18                        | 0.23                        | 0.15                        | 0.00                        | 0.00                        | 0.00                        | 0.00                        |
| 15.1        | 0.15                        | 0.05                        | 0.15                        | 0.10                        | 0.10                        | 0.00                        | 0.10                        | 0.10                        | 0.10                        | 0.18                        | 0.23                        | 0.18                        | 0.18                        | 0.00                        | 0.00                        | 0.00                        |
| 16.9        | 0.23                        | 0.08                        | 0.15                        | 0.15                        | 0.10                        | 0.10                        | 0.10                        | 0.10                        | 0.10                        | 0.18                        | 0.25                        | 0.18                        | 0.18                        | 0.10                        | 0.15                        | 0.00                        |
| 17.8        | 0.23                        | 0.10                        | 0.15                        | 0.15                        | 0.10                        | 0.10                        | 0.10                        | 0.10                        | 0.10                        | 0.18                        | 0.64                        | 0.25                        | 0.18                        | 0.10                        | 0.15                        | 0.00                        |
| 18.7        | 0.23                        | 0.10                        | 0.15                        | 0.15                        | 0.18                        | 0.10                        | 0.10                        | 0.10                        | 0.10                        | 0.18                        | 0.76                        | 0.30                        | 0.51                        | 0.10                        | 0.18                        | 0.00                        |
| 19.6        | 0.25                        | 0.15                        | 0.15                        | 0.15                        | 0.18                        | 0.10                        | 0.10                        | 0.18                        | 0.15                        | 0.23                        | 0.81                        | 0.30                        | 0.51                        | 0.15                        | 0.23                        | 0.18                        |

## 2.3.2. Hybrid SFRC Plus RC Behavior

One hybrid SFRC plus RC segment was loaded to 22 MN thrust jack load and did not exhibit the abrupt ultimate radial bursting stress failure that the SFRC segment experienced. The capacity of the test rig prevented loading the hybrid segment any further. The measured internal radial strains at depths = 0.2 m below the load pad remained at or below 180 µε . The rebar in the radial direction (Figure 2-4) is located in this vicinity and is supporting this tensile stress. As shown in Figure 2-12, longitudinal cracking emerges at 17.6 MN thrust jack pad loading. These longitudinal cracks are due to transverse bursting stresses. The measured transverse strains within the segment reached 180 µε at 17.6 MN near the 1.0 m mid-depth of the segment (Figure 2-13), where the locations correspond to the red dots shown in Figure 2-12. In this area, there is no rebar to provide additional tensile load capacity. This demonstrates that, while the rebar cage with perimeter reinforcement provides important additional radial bursting stress capacity beyond what SFRC can provide, this essentially shifts the governing limit state to transverse bursting stress failure at mid segment. The SFRC transverse bursting stress capacity is only slightly greater than the radial bursting stress capacity.  Therefore,  the  benefit  of  a  perimeter  rebar  cage  is  limited  insofar  as  significantly improving bursting stress capacity, even if it is beneficial to avoid the observable cracks caused by radial bursting stress.

When a full ring of segments is installed, adjacent segments provide beneficial confinement in the transverse (circumferential) direction, while there remains no confinement in the radial direction. This circumferential direction confinement likely boosts the transverse bursting stress capacity. However, there are many cases, such as in continuous tunneling, where thrust jack loading is imparted  to  segments  before  the  full  ring  is  installed.  This  indicates  that  in  design  practice, neglecting circumferential confining gives conservative prediction of thrust performance of PCTL segments.

Figure 2-12. Hybrid segment crack width records and locations of maximum observed bursting stresses.

<!-- image -->

Engineering drawing

Figure 2-13. Hybrid segment transverse strain distribution at 17.6 MN thrust jack load.

<!-- image -->

Line chart

## 2.4. Implications on Current Design Practice

## 2.4.1. ACI Design Approach

ACI-544-7R-16 1  summarizes the state of practice for bursting stress analysis. Four methods are suggested to assess bursting stress: (a) ACI 318-14 3 simplified equations; (b) German tunneling committee (DAUB) equations; (c) Iyengar (1962) diagram analysis; or (d) finite element analysis. The  simplified  equations  to  estimate  the  bursting  force 𝑇𝑇 𝑏𝑏𝑏𝑏𝑏𝑏𝑏𝑏𝑡𝑡 and  depth 𝑑𝑑 𝑏𝑏𝑏𝑏𝑏𝑏𝑏𝑏𝑡𝑡 where 𝑇𝑇 𝑏𝑏𝑏𝑏𝑏𝑏𝑏𝑏𝑡𝑡 occurs are provided by ACI 318-14 3 equation (2-1) and DAUB equation (2-2). Figure 2-14 from ACI 544.7R-16 1 , illustrates the pertinent parameters. Figure 2-14(a) from ACI 318-14 3 illustrates a post-tensioning beam girder application (from which the simplified formulations were derived) while Figure 2-14(b) from the German tunneling committee more directly illustrates thrust jack load application across the segment thickness.

Figure 2-14. Bursting force estimation via simplified equations suggested by (a) ACI 31814 3  and (b) the German tunneling committee.

<!-- image -->

Engineering drawing

Equation (2-3) and equation (2-4) are provided in ACI 544.7R-16 1 to calculate the maximum radial ( 𝑟𝑟 ) and transverse ( 𝑡𝑡 ) bursting stresses based on 𝑇𝑇 𝑏𝑏𝑏𝑏𝑏𝑏𝑏𝑏𝑡𝑡 and 𝑑𝑑 𝑏𝑏𝑏𝑏𝑏𝑏𝑏𝑏𝑡𝑡 . The maximum bursting stress developed in the radial ( 𝜎𝜎 𝑝𝑝 , 𝑏𝑏 ) and transverse ( 𝜎𝜎 𝑝𝑝 , 𝑡𝑡 ) directions employ the geometry terms illustrated in  Figure  2-15.  Here,  the  strength  reduction  factor 𝜙𝜙 =  0.7  is  included  for  the  ACI  context  of comparing the achieved factored stress with a SFRC tensile strength 𝜎𝜎 𝑝𝑝 . If 𝜎𝜎 𝑝𝑝 , 𝑏𝑏 or 𝜎𝜎 𝑝𝑝 , 𝑡𝑡 is greater than 𝜙𝜙𝜎𝜎 𝑝𝑝 then reinforcing bars are provided to supplement the SFRC.

<!-- formula-not-decoded -->

<!-- formula-not-decoded -->

<!-- formula-not-decoded -->

<!-- formula-not-decoded -->

Figure 2-15. Thrust load pad geometry terms incorporated into ACI 544.7R-16 1  bursting stress calculations. 𝒂𝒂 𝒍𝒍 is the length of the load pad in the transverse (circumferential) direction while 𝒉𝒉 𝒂𝒂𝒂𝒂𝒂𝒂 is the load pad dimension in the radial direction.

<!-- image -->

Engineering drawing

Equation (2-3) and equation (2-4) from ACI 544.7R-16 1 suggest there is one unique value of 𝑇𝑇 𝑏𝑏𝑏𝑏𝑏𝑏𝑏𝑏𝑡𝑡 and one unique value of 𝑑𝑑 𝑏𝑏𝑏𝑏𝑏𝑏𝑏𝑏𝑡𝑡 used to estimate both radial and transverse bursting stress. The abovementioned  equations  and  the  accompanying  Figure  2-15  from  ACI  544.7R-16 1 are applicable to radial bursting stress and the corresponding radial bursting stress governing 𝑇𝑇 𝑏𝑏𝑏𝑏𝑏𝑏𝑏𝑏𝑡𝑡 estimation. The estimations of 𝑑𝑑 𝑏𝑏𝑏𝑏𝑏𝑏𝑏𝑏𝑡𝑡 in equation (2-1) and (2-2), at a depth equal to 0.4 h (DAUB) and 0.5 h (ACI 318-14 3 ), assuming 𝑏𝑏 𝑎𝑎𝑎𝑎𝑎𝑎 = 0, match with the measured depth to maximum radial bursting stress (Figure 9). However, the measured depth to maximum transverse bursting stress is significantly greater than the radial 𝑑𝑑 𝑏𝑏𝑏𝑏𝑏𝑏𝑏𝑏𝑡𝑡 (Figure 2-11 and Figure 2-12) and is not governed by the segment thickness as denoted in equations (2-1) and (2-2). ACI uses the same 𝑑𝑑 𝑏𝑏𝑏𝑏𝑏𝑏𝑏𝑏𝑡𝑡 term for transverse  bursting  stress  or  at  least  does  not  distinguish  transverse  bursting  stress,  therefore suggesting that the maximum tensile stress in the transverse direction occurs close to the load pad at a similar depth as the radial maximum bursting stress. This discrepancy will be addressed in the following section.

## 2.4.2. Clarification of Radial and Transverse Bursting Stress

Figure 2-16 and Figure 2-17 are provided to clarify the implementation of the ACI 318-14 3 and DAUB simplified equations for SFRC radial and transverse bursting, respectively. Each figure illustrates the geometry for the depth 𝑑𝑑 𝑏𝑏𝑏𝑏𝑏𝑏𝑏𝑏𝑡𝑡 where 𝑇𝑇 𝑏𝑏𝑏𝑏𝑏𝑏𝑏𝑏𝑡𝑡 acts in each direction, as well as pad thickness and other dimensional terms adopted. From the ACI 544-7R-16 1 stated bursting stress equations (2-3) and (2-4), equations for radial bursting stress 𝜎𝜎 𝑝𝑝 , 𝑏𝑏 and transverse bursting stress 𝜎𝜎 𝑝𝑝 , 𝑡𝑡 are provided. Using the adopted and unfactored ( 𝜙𝜙 =1.0) SFRC tensile strength 𝜎𝜎 𝑝𝑝 , the ultimate thrust jack pad load 𝐹𝐹 𝑗𝑗 , 𝑏𝑏 can be estimated both for radial bursting stress control and transverse bursting stress control. Allowable thrust jack pad loads can also be determined by introducing appropriate load and resistance factors (not included here).

Figure 2-16. Illustration of ACI 318-14 3  and DAUB approach to radial thrust jack bursting.

<!-- image -->

Engineering drawing

Table 2-3 Equations of ACI 318-14 3  and DAUB approach to radial thrust jack bursting.

| Parameter                                                                          | ACI 318-14 3   | DAUB   |
|------------------------------------------------------------------------------------|----------------|--------|
| Radial bursting force 𝑇𝑇 𝑏𝑏𝑏𝑏𝑏𝑏𝑏𝑏𝑡𝑡 , 𝑏𝑏                                           |                |        |
| Depth to max radial bursting force 𝑑𝑑 𝑏𝑏𝑏𝑏𝑏𝑏𝑏𝑏𝑡𝑡 , 𝑏𝑏                              |                |        |
| Radial bursting stress                                                             |                |        |
| Ultimate thrust jack pad capacity per radial bursting 𝐹𝐹 𝑗𝑗 , 𝑏𝑏 when 𝜙𝜙 = 1.0 and |                |        |

𝑏𝑏

𝑏𝑏

= 0

Figure 2-17. Illustration of ACI 318-14 3  and DAUB approach to transverse thrust jack bursting.

<!-- image -->

Engineering drawing

Table 2-4 Equations of ACI 318-14 3  and DAUB approach to transverse thrust jack bursting.

| Parameter                                                                          | ACI 318-14 3   | DAUB   |
|------------------------------------------------------------------------------------|----------------|--------|
| Transverse bursting force 𝑇𝑇 𝑏𝑏𝑏𝑏𝑏𝑏𝑏𝑏𝑡𝑡 , 𝑡𝑡                                       |                |        |
| Depth to max transverse bursting force 𝑑𝑑 𝑏𝑏𝑏𝑏𝑏𝑏𝑏𝑏𝑡𝑡 , 𝑡𝑡                          |                |        |
| Transverse bursting stress                                                         |                |        |
| Ultimate thrust jack capacity per transverse bursting 𝐹𝐹 𝑗𝑗 , 𝑏𝑏 when 𝜙𝜙 = 1.0 and |                |        |

𝑏𝑏

𝑡𝑡

= 0

Figure 2-18 summarizes the Iyengar approach to estimating radial bursting stress derived from an analytical modeling approach for post-tensioning anchors (Iyengar, 1962). Here, Iyengar's term 𝑎𝑎 is equivalent to the segment thickness 𝑡𝑡 , 𝛽𝛽 is the thrust jack pad width 𝑡𝑡 𝑝𝑝 , and 𝑏𝑏 is the transverse dimension  over  which  the  thrust  jack  load  is  applied,  equivalent  to 𝑎𝑎 𝑝𝑝 . 𝜎𝜎 𝑎𝑎𝑐𝑐 is  the  average compressive stress acting over an area 𝑎𝑎𝑏𝑏 equals 𝑡𝑡 𝑝𝑝 𝑎𝑎 𝑝𝑝 at a distance/depth 𝑎𝑎 from the thrust jack pad. To this end Iyengar's analysis assumes the applied thrust jack load becomes uniform at a distance 𝑡𝑡 𝑝𝑝 below the pad and that there is no load spreading transversely/circumferentially. The bursting tensile stress is termed 𝜎𝜎 𝑎𝑎𝑐𝑐 in Iyengar's diagram, and its magnitude is a function of 𝑎𝑎 /𝑥𝑥

and 𝛽𝛽 /𝑎𝑎 .  For 𝛽𝛽 /𝑎𝑎 =  0.6,  as  is  the  case  in  the  performed  thrust  jack  load  tests,  the  maximum bursting stress occurs at a distance 0.5 𝑡𝑡 𝑝𝑝 below the pad. The bursting stress magnitude is provided by the curves shown in Figure 16. Converting to terminology in Figure 2-16 and Figure 2-17, the radial bursting stress is calculated as:

<!-- formula-not-decoded -->

Iyengar's diagram is not appropriate for transverse bursting stress given the assumptions made in deriving the estimated response.

<!-- image -->

Line chart

© 2016 ACI 544.7R-16

Figure 2-18. Iyengar diagram to estimate radial bursting stress (from ACI 544.7R-16 1 ).

## 2.4.3. Findings in Context of ACI Design Procedure

The bursting stress results collected during SFRC thrust jack load testing are directly compared with  magnitudes  estimated  using  ACI  544.7R-16 1 .  A  summary  of  the  experimental  findings presented in a design context are summarized in Table 2-5.

Ultimate radial bursting failure occurred at a thrust jack pad load of 20.3 MN. Per the crack width criteria  of  0.2  mm cited  in the  AASHTO LRFD Road Tunnel Design and Construction Guide Specifications 2 , transverse bursting failure occurred at 16.7 MN. Crack width-based radial bursting failure  is  undeterminable  because  the  resulting  circumferential  cracks  are  internal  and  not observable on the intrados and extrados faces. The 180 με tensile strain limit associated with the 5.4  MPa  peak  tensile  strength  was  measured  radially  at  a  thrust  jack  pad  load  of  8  MN  and transversely at a thrust jack pad load of 17.6 MN. The transverse strain limit and 0.2 mm transverse cracking occurred at similar thrust jack pad load. The occurrence of the radial tensile strain limit would induce internal cracking that would not manifest at the surface. To this end, the significance of these cracks in regard to segment durability, i.e., chloride ingress, is not as clear as in the case of transverse cracks that manifest at the surface.

Table 2-5. Observed radial and transverse bursting stress failure in SFRC testing.

| Limit state criterion                    | Radial           | Transverse   | Notes                                                                                                       |
|------------------------------------------|------------------|--------------|-------------------------------------------------------------------------------------------------------------|
| Ultimate capacity failure                | 20.3 MN          | -            | Clear radial bursting stress failure near load pad.                                                         |
| Cracking/crack width > 0.2 mm            | Undeter- minable | 16.7 MN      | Cracking due to radial bursting stress is internal and runs circumferential; not observable on surfaces     |
| SFRC tensile strength (5.4 MPa) exceeded | 8 MN*            | 17.6 MN      | Transverse is coincident with surface crack formation; not possible to observe associated tensile cracking. |

The thrust jack load capacity was estimated using suggested ACI 544.7R-16 1 methods, namely the ACI 318-14 3 and DAUB simplified formulas and Iyengar diagram described in Section 2.4.2. The following segment and thrust jack load pad inputs were used: 𝑎𝑎 = 4.06 m, 𝑤𝑤 = 2.0 m, 𝑡𝑡 = ℎ = 457 mm, 𝑡𝑡 𝑝𝑝 = 275 mm, 𝑎𝑎 𝑝𝑝 = 1.6 m, 𝑏𝑏 𝑡𝑡 = 0, 𝑏𝑏 𝑏𝑏 = 5 mm. No stress reduction was adopted to provide an estimate of capacity, i.e., 𝜙𝜙 = 1.0.

Multiple values of tensile strength were explored given the lack of clarity in ACI 544.7R-16 1 and differing  philosophies  in  the  tunnel  design  community.  The  peak  and  residual 𝜎𝜎 𝑝𝑝 were  backcalculated from notched beam test results. Appendix A summarizes the estimation of SFRC tensile strength. The results presented in Table 2-6 show that radial bursting stress is the controlling failure mode over transverse bursting failure for the SFRC segments according to the ACI 318-14 3 and DAUB estimates. Transverse bursting failure is estimated to occur at a 20 percent greater thrust jack pad load in SFRC. The DAUB estimation of 𝑇𝑇 𝑏𝑏𝑏𝑏𝑏𝑏𝑏𝑏𝑡𝑡 capacity is lower than ACI 318-14. The Iyengar  approach  predicts  the  highest  radial-governed 𝑇𝑇 𝑏𝑏𝑏𝑏𝑏𝑏𝑏𝑏𝑡𝑡 .  For  transverse  bursting  stress capacity, 𝑑𝑑 𝑏𝑏𝑏𝑏𝑏𝑏𝑏𝑏𝑡𝑡 , 𝑡𝑡 equals 1.0 m is adopted in equation (2-4) based on experimental results. The use of 𝑑𝑑 𝑏𝑏𝑏𝑏𝑏𝑏𝑏𝑏𝑡𝑡 , 𝑏𝑏 in equation (2-4) would lead to much higher transverse bursting stress capacity than conveyed in Table 2-6. These methods give relatively similar thrust load levels corresponding to the stress limits, with an approximate variation of 14 percent.

Table 2-6. Ultimate thrust jack load capacity according to ACI 544.7R-16 1 (no partial safety factors)

| Parameter                   | ACI 318-14 3   | DAUB    | Iyengar   |
|-----------------------------|----------------|---------|-----------|
| Radial                      |                |         |           |
| Peak σ p (5.5 MPa)          | 19.9 MN        | 16.5 MN | 23.3 MN   |
| Residual σ p (2.1 MPa)      | 7.6 MN         | 6.3 MN  | 8.9 MN    |
| Split Tensile σ p (7.1 MPa) | 25.7 MN        | 21.3 MN | 30.0 MN   |
| Transverse *                |                |         |           |
| Peak σ p (5.5 MPa)          | 23.3 MN        | 18.6 MN | NA        |
| Residual σ p (2.1 MPa)      | 8.9 MN         | 7.1 MN  | NA        |
| Split Tensile σ p (7.1 MPa) | 30.0 MN        | 24.0 MN | NA        |

A comparison of Table 2-6 results with measured results (Table 2-5) shows that the SFRC ultimate limit state (20.3 MN thrust jack pad load) is best estimated by ACI 318-14 3 when using the backcalculated peak tensile strength and DAUB when using split tensile strength. The use of residual tensile strength as suggested by ACI 544.7R-16 1 leads to significant underestimation of ultimate thrust jack pad load capacity. Specifically, ACI 318-14 3  and DAUB methods estimate 7.6 MN and 6.3 MN thrust jack pad load limits compared to the 20.3 MN actual limit state.

## 2.5. Summary and Suggestions

Thrust jack load testing on 457 mm thick SFRC and hybrid SFRC plus RC segments showed that: (a) radial bursting stress governs SFRC thrust jack failure; (b) maximum radial bursting stress occurs at a  distance  of  0.4-0.5  times  the  segment  thickness  from  the  thrust  jack  load  pad;  (c) maximum transverse bursting stress occurs at a distance from the thrust jack load pad of one-half the  segment  width;  (d)  perimeter  rebar  improves  radial  bursting  stress  capacity  and  shifts  the governing condition to transverse bursting stress at mid-width of the specimen.

A comparison with the ACI 544.7R-16 1 design methodologies shows that the use of residual tensile strength  in  the  simplified  design  equations  in  ACI  544.7R-16 1 can  lead  to  considerable underestimation of ultimate radial-based thrust jack pad load capacity. The results presented are based on limited testing. Further testing may confirm findings and better inform this critical load case for large diameter segmental lining.

Modifications to transverse bursting force, depth and stress definitions in ACI 544.7R-16 1 should be considered because ACI 544.7R-16 1 , as currently written, suggests the use of a similar 𝑑𝑑 𝑏𝑏𝑏𝑏𝑏𝑏𝑏𝑏𝑡𝑡 for radial and transverse analysis. The test results suggest this may be incorrect.

## 3 RADIAL JOINT BEHAVIOR DURING SERVICE LOADING

## 3.1. Introduction

This  chapter  examines  the  moment-rotation  behavior  of  radial  (longitudinal)  joints  in  large diameter precast concrete tunnel lining (PCTL). Under service load conditions, the tunnel ring is subject to combinations of axial and bending demands in the circumferential direction of the liner. One  important  area  where  large  diameter  rings  may  behave  differently  is  in  overall  stiffness reduction  due  to  the  segmental  nature  of  the  rings  (Mooney  et  al.,  2020).  Hence,  the  flexural performance of the liner is controlled by the response of the radial joints between PCTL segments. Moment-rotation  is  generally  determined  to  evaluate  the  flexural  performance  of  tunnel  liner joints, as shown in Figure 3-1.

Figure 3-1. Illustration of positive moment-rotation.

<!-- image -->

Icon

(Janssen, 1983) developed a theoretical solution based on flexural bearing and decompression of an elastic concrete joint. His approach allows for the determination of the joint moment-rotation behavior as a function of the axial force applied and can be used for modeling the response of a tunnel subject to external loads transverse to the longitudinal axis of the tunnel. The Janssen model assumes that the contact area can be modeled as a concrete beam with the same dimensions as contact area, which has zero tensile stress capacity (Groeneweg, 2007). The derivation of Janssen's model,  documented  in  German  in  (Janssen,  1983),  is  summarized  in  English  by  (Groeneweg, 2007). Janssen's moment-rotation model can be expressed as:

<!-- formula-not-decoded -->

<!-- formula-not-decoded -->

where 𝑀𝑀 is the applied moment at the joint, 𝑁𝑁 is the applied axial force (e.g., thrust load), 𝜑𝜑 is the joint rotation (in radians), 𝐸𝐸 𝑎𝑎 is the elastic modulus of concrete, 𝑏𝑏 is the length of the joint (into the page), and 𝑎𝑎 𝑡𝑡 is the height of the joint.

Rearranging, the initial linear rotational stiffnesses before and after joint opening can be expressed as:

where 𝑤𝑤 is the width of the segment and 𝑡𝑡 is the thickness of the segment.

Joint opening initiates when the strain at the extreme fiber reaches zero. This can be determined using either the closed or open joint moment-rotation relationships. The rotation at incipient joint opening or the ratio of moment to axial force that would result in incipient joint opening is given by equation (3-6):

<!-- formula-not-decoded -->

According to the Janssen 𝑀𝑀 - 𝜑𝜑 model, the joint stiffness transitions from linear-elastic behavior to nonlinear behavior once the axial (i.e. thrust or normal) force is no longer within the core of the contact area. This occurs when the ratio of applied moment to axial force (i.e., the eccentricity) is larger than 1/6 of joint height (equation (3-6)). In the nonlinear response, the joint 𝑀𝑀 - 𝜑𝜑 behavior is also controlled by the axial force at the joint. Nonlinear rotational stiffness increases with axial force (Mooney et al. 2020).

This chapter summarizes the test results and widely used Janssen model and compares observed results with the theoretical solutions from Janssen model. Details on the mechanics of the Janssen model are provided in following sections. Note that a number of assumptions inherent in the model do  not  accurately  represent  the  actual  joint  tested.  Deviations  that  may  need  to  be  considered include the presence of both the radial bolts and the compression gasket, eccentricity between the segment and the contact surface, the general assumption that the joint is fully closed under all axial load levels, and the reduced bearing area due to the radial alignment rod pockets. None of these issues are examined herein.

## 3.2. Test Program

A series of radial joint tests were performed on joint assemblies of SFRC segments. The segments examined  in  this  study  have  an  elastic  modulus  of  30.9  GPa  and  the  following  geometric properties: the length of the joint b equals 1800 mm, the height of the joint lt equals 276 mm, the width of the segment 𝑤𝑤 equals 1980 mm, and the segment thickness 𝑡𝑡 equals 457 mm. A joint test

<!-- formula-not-decoded -->

<!-- formula-not-decoded -->

The  linear  rotational  stiffness  of  the  segment  before  reaching  the  cracking  moment  can  be expressed as:

<!-- formula-not-decoded -->

assembly consists of two cut panels and one unaltered joint as shown in Figure 3-2. The joints were tested with and without radial bolts to obtain the initial linear 𝑀𝑀 - 𝜑𝜑 when subjected to axial (normal) force levels of 674, 1070, 1460, 1850 and 2250 kN/m. Nonlinear joint behavior was examined when subjected to axial force levels of 674, 1460 and 2250 kN/m. Note that the axial joint demands are calculated with respect to the overall segment width of 1.98 m. Both positive and  negative  bending  tests  were  performed  to  determine  the  initial  linear  rotational  stiffness. Nonlinear joint behavior tests were only conducted in the positive bending direction. For clarity, positive bending, also referred to as sagging, is described in this report as producing compression on the extrados and decompression/opening on the intrados of the joint. Negative bending, also referred to as hogging, is described in this report as producing compression on the intrados and decompression/opening  on  the  extrados  of  the  joint.  Three  identical  assemblies  were  used  to characterize radial joint behavior through a series of six tests. The test matrix is summarized in Table 3-1.

Table 3-1: Joint rotation test matrix.

| Assembly   | Test    | Description                                                                                                                      |
|------------|---------|----------------------------------------------------------------------------------------------------------------------------------|
| Assembly 1 | Pretest | Calibration and nondestructive evaluation of setup and loading scheme                                                            |
| Assembly 1 | 1       | Positive 𝑀𝑀 -𝜑𝜑 at 𝑁𝑁 = 1460 kN/m axial load with radial bolts                                                                   |
| Assembly 1 | 2       | Positive 𝑀𝑀 -𝜑𝜑 at N = 674 kN/m axial load with radial bolts                                                                     |
| Assembly 2 | 3       | Negative/Positive joint rotation stiffness evaluation at N = 674, 1070, 1460, 1850 and 2250 kN/m axial load with radial bolts    |
| Assembly 2 | 4       | Positive 𝑀𝑀 -𝜑𝜑 at N = 2250 kN/m axial load with radial bolts                                                                    |
| Assembly 2 | 4a      | Negative 𝑀𝑀 -𝜑𝜑 at N = 2250 kN/m axial load with radial bolts                                                                    |
| Assembly 3 | 5       | Negative/Positive joint rotation stiffness evaluation at N = 674, 1070, 1460, 1850 and 2250 kN/m axial load without radial bolts |
| Assembly 3 | 6       | Positive 𝑀𝑀 -𝜑𝜑 at N = 1460 kN/m axial load without radial bolts                                                                 |
| Assembly 3 | 6a      | Negative 𝑀𝑀 -𝜑𝜑 at N = 1460 kN/m axial load without radial bolts                                                                 |

The test assembly consists of a joint between two full scale panels. To create a testing assembly that can be examined in the laboratory the panels had to be cut. The assembly concept is illustrated in  Figure  3-2.  To  facilitate  application  of  axial  load  and  vertical  reaction  supports,  the  CBBT segments were cut as illustrated in  Figure  3-2  and  Figure  3-3.  The  first  cut  on  segments  was intended to allow for axial thrust application in the circumferential direction, and the second cut was made to create a flat surface for vertical reaction support in the setup. As shown in Figure 3-2 and Figure 3-3, the full-size segments were cut to a length of 1.75 m long circumferentially, and radial joint contact area remained unaltered.

## 3.2.1. Segment and Radial Joint Properties

As-designed SFRC segments from the CBBT project were used for the joint flexure evaluation; these segments have no additional conventional reinforcement. The segments used for this testing were  from  the  same  fabricator  mentioned  in  Chapter  2.  The  SFRC  mix  design  included  a cementitious content of 445 kg/m 3 and a w/c ratio of 0.35. Multi-hook 4D steel fiber was used. The fiber content was 38.5 kg/m 3 with 61 mm length, 0.75 mm diameter and a fiber aspect ratio of 80. The average compressive strength of the SFRC mix design was 65 MPa, matching well with 64  MPa  compressive  strength  determined  from  segment  cores.  The  average  splitting  tensile strength, measured from segment cores, was 7.1 MPa and reasonably similar to the mix design splitting tensile strength of 7.6 MPa. Crack mouth opening displacement tests were performed on the mix design according to the BS EN 14651 procedure 4 . The average elastic modulus is 30.9 GPa as obtained from compressive tests. Further details on the material properties and the methods used for determination can be found in Appendix A.

Figure 3-2. (a) On-site segment cutting and (b) test assembly configuration.

<!-- image -->

Engineering drawing

Figure 3-3. Segment cutting detail (dimensions in m).

<!-- image -->

Engineering drawing

The joints examined in this study are illustrated in Figure 3-4. Each ring consists of ten segments with flat ends (8 rhomboidal segments, 1 counter key and 1 key) and ten joints. The radial joints are oriented at an 8-degree skew (Figure 3-5). Assembly of segments at the radial joints is aligned with a steel guide rod located at the geometric center of each segment (Figure 3-5). The 40 mm diameter guide rods are located within a pocket with a diameter of 41.6 mm, thus preventing any localized bearing at the region. Segments are connected at each radial joint with two bolts offset at 510 mm and skewed at 29° as shown in Figure 3-5. Note that the bolts are located at the midthickness of the segment instead of the center of joint contact area. In practice, the bolts are often removed after all segments are in place, to mitigate the risk of loosening and detachment during service. The longitudinal joints have a raised (4.8 mm) region which is in contact with the adjacent segment. This region is referred to as the contact surface and measures 1800 mm by 276 mm. The contact surface is eccentric from the centroid of the section by 4.8 mm toward the intrados as shown in Figure 3-5.

4 The use of this procedure is not a Federal requirement.

Figure 3-4. Joint face details from test sections.

<!-- image -->

Photograph

Figure 3-5. Joint connection of CBBT ring.

<!-- image -->

Engineering drawing

## 3.2.2. Test Setup and Assembly

The axial and bending loads at the radial joint were simulated by connecting two segments in an assembly. The radial joint and segment ends comprising the joint was unaltered. The axial thrust was applied with two 1.3 MN capacity through-hole jacks, which provided horizontal loading using two outbound post-tensioning bars as shown in Figure 3-6.

<!-- image -->

Engineering drawing

Figure 3-6. (a) Elevation view and (b) plan view of test configuration (units: m)

<!-- image -->

Engineering drawing

The axial load was applied to the cut surfaces, which were fabricated parallel to the radial joints. Joint flexure was generated simultaneously by the eccentric axial load and a vertical load applied using a Baldwin 22 MN capacity universal testing machine 5 . The vertical load was spread to create 1/3-point flexural loading on the segments. The full setup is illustrated in Figure 3-7.

<!-- image -->

Photograph

(a)                                                                                        (b)

Figure 3-7. Radial joint test assembly: (a) west side and (b) east side.

## 3.2.3. Instrumentation

Assemblies were outfitted with linear variable differential transformers (LVDTs) to measure joint openings, rotation meters to compare with LVDT data, displacement transducers for monitoring purposes, surface strain gages for monitoring purposes and bolt strain gages to measure the strain in  bolts.  The  layout  of  LVDTs  (L i ,  where i is  the  sensor  number),  vertical  and  horizontal displacement transducers (VD i and HD i ) and rotation meters (R i ) is shown in Figure 3-8. The bolt strain gages were installed in a 1-mm predrilled hole at the depth of 64 mm from the bolt head.

5 The name of the equipment used is included for informational purposes only and is not intended to reflect a preference, approval, or endorsement of any one product or entity

Figure 3-8. Assembly instrumentation layout (N: North, M: Middle, S: South).

<!-- image -->

Flow chart

The  rotation  was  measured  through  LVDTs,  while  the  rotation  meters  were  only  used  as  a reference to compare with the LVDT data due to relatively low precision. The calculated rotation using LVDT data can be expressed as:

<!-- formula-not-decoded -->

where 𝐿𝐿1 through 𝐿𝐿6 are  the  displacement  measured  by  LVDTs,  and 𝑑𝑑1 through 𝑑𝑑3 are  the distance between top and bottom LVDTs. It is important to note that the joint is at an 8-degree skew. The nonlinear geometric action was not directly examined.

## 3.2.4. Testing Procedure

To  apply  realistic  loads  to  the  joint,  a  multistep  loading  procedure  was  conducted.  The initialization consisted of aligning the panels, installing the radial bolts loosely in their pockets, and  supporting  the  panels  on  temporary  vertical  jacks.  The  joint  assembly  geometry  applied vertical force 𝐹𝐹 𝑦𝑦 , horizontal force 𝐹𝐹 𝑐𝑐 and dimensions including eccentricity 𝑏𝑏 are shown in Figure 3-9.  The  axial  thrust  system  was  then  engaged  to  apply  adequate  axial  load  to  overcome  the moment at the joint induced by self-weight of the segment. The axial load was stepwise increased to the target axial thrust force needed for each test. During each step the hogging moment generated by the eccentricity of the horizontal load was counterbalanced by the vertical load to ensure that a net zero moment was present at the joint. When radial bolts were used, they were tightened when subjected to 674 kN/m axial load. This level was chosen based on preliminary observations which indicated that the gap between the two segments generated by the gasket compression, was closed. Once the target axial load was reached, the axial jacks were set to load control that can remain at a constant axial load level, and joint flexure was applied using the vertical loads. Hogging was facilitated by reducing the vertical load, while sagging was facilitated by increasing the vertical load on the segments. The vertical loads were applied at a rate between 22 and 89 kN/min.

## 3.3. Joint Rotation Model

Based on the test configuration, the load application can be simplified as shown in Figure 3-9. The vertical  load, 𝐹𝐹 𝑦𝑦 ,  provides  positive  bending  moment,  and  the  horizontal  load, 𝐹𝐹 𝑐𝑐 ,  due  to  its eccentricity, provides negative bending moment. The expression of applied moment at the joint can be expressed as:

<!-- formula-not-decoded -->

Figure 3-9. Load application configuration.

<!-- image -->

Engineering drawing

## 3.4. Test Results

The  following  sections  describe  the  observed  joint  moment-rotation  behavior.  The  detailed measurements of bolt and gasket testing are provided in Appendix D.

## 3.4.1. Elastic Moment-Rotation Behavior

The results of the testing program are examined relative to elastic material behavior and nonlinear joint  opening  response.  The  Janssen  model  predictions  are  included  to  provide  a  relative comparison for each test.

An initial series of joint rotation tests were conducted where the stress levels were maintained below the elastic compressive stress of the concrete. The 𝑀𝑀 - 𝜑𝜑 behaviors of these joints with and without bolts at five axial force load levels are presented in Figure 3-10 to Figure 3-14. At each axial load level and upon reaching 𝑀𝑀 equals 0 per equation (3-8), 𝐹𝐹 𝑦𝑦 was gradually reduced to induce a negative moment (per equation (3-8)) (Figure 3-1). The maximum achievable negative moment, determined by setting 𝐹𝐹 𝑦𝑦 equals 0 in equation (3-8), is limited by the test setup, i.e., 𝐹𝐹 𝑦𝑦 was applied only in  gravity  direction. 𝐹𝐹 𝑦𝑦 was  then  increased  to  apply  a  positive  moment.  The responses are nonlinear due to decompression and opening of the joint, when the rotation exceeds the criterion for the closed/opened joint.
