Repository: bulsahkecici/tunnekbookai_v1

# TunnelBookAI V1

PaperCrawler kaynakları keşfeder ve güvenli bir schema-2.x Source Pack üretir. TunnelBookAI,
kullanıcının sağladığı veya PaperCrawler’dan gelen kaynakları tek Unified Ingest hattından
geçirerek işler, sınıflandırır, parçalar, indeksler ve kitap üretiminde kullanılabilir
doğrulanmış bir corpus oluşturur.

PaperCrawler source-oriented’dır. TunnelBookAI book- and knowledge-oriented’dır.

## Authoritative input channels

- `incoming/manual/inbox/`
- `incoming/papercrawler/releases/`

Her iki kanal aynı hattı izler: immutable originals → structural extraction → metadata and
provenance → TunnelBookAI final classification → chunking → staging. Canonical promotion

File: corpus/canonical/objects/ING_f52e66d837f304409454/cd55d19aa053b39835035089a5a6ada6ba01e8e18d0169df52d676046f1099f8/document.md (part 4 of 7)
<!-- image -->
The 𝑀𝑀 - 𝜑𝜑 responses over the range of 𝑁𝑁 values employed during testing show the following. The positive 𝑀𝑀 - 𝜑𝜑 behavior  is  practically  linear  while  the  negative 𝑀𝑀 - 𝜑𝜑 response  exhibits  a nonlinear response, i.e., decreasing rotational stiffness with increasing rotation at rotations lower than the expected opening values. While subtle differences exist, the radial joint generally exhibits similar magnitudes of rotational stiffness during positive 𝑀𝑀 and negative 𝑀𝑀 loading. The noted exception is at very low loads where rotational stiffness is greater during negative 𝑀𝑀 loading than during similar magnitudes of positive 𝑀𝑀 loading. Rotational stiffness increases considerably with increasing 𝑁𝑁 during both positive 𝑀𝑀 and negative 𝑀𝑀 loading. This is evident both during full joint contact (closed joint) and partial contact (open joint). The Janssen model predicts a much different 𝑀𝑀 - 𝜑𝜑 response and considerably higher joint rotation stiffness than observed experimentally for 𝑁𝑁 ≤ 1460 kN/m. Janssen's model matches quite well with observed 𝑀𝑀 - 𝜑𝜑 response when 𝑁𝑁 ≥ 1850 kN/m.

The tests with and without bolts were performed on different assemblies. The assemblies with and without  bolts  generally  exhibit  similar 𝑀𝑀 - 𝜑𝜑 behavior.  The  use  of  bolts  should  conceptually increase the rotational stiffness since the bolt provides a spring resistance at an eccentricity from the compression face. The initial elastic rotational stiffness during negative 𝑀𝑀 loading is greater with bolts, in all cases except for the low 674 kN/m axial load case. During positive 𝑀𝑀 loading, however, the use of bolts results in a lower rotational stiffness. This is an unexpected result but could be associated with the location of the radial bolts relative to the compression zone in each bending  direction.  For  example,  since  the  bolts  are  located  above  the  centroid  of  the  contact surface, they will have a larger moment arm in the negative bending direction than in the positive bending direction. This difference in moment arm may impact how they influence the rotation stiffness.

Figure 3-10. Negative (a) and positive (b) moment-rotation curves for N = 674 kN/m axial force level.

<!-- image -->

Line chart

Figure 3-11. Negative (a) and positive (b) moment-rotation curves at N = 1070 kN/m axial force level.

<!-- image -->

Line chart

Figure 3-12. Negative (a) and positive (b) moment-rotation curves at N = 1460 kN/m axial force level.

<!-- image -->

Line chart

Figure 3-13. Negative (a) and positive (b) moment-rotation curves at N = 1850 kN/m axial force level.

<!-- image -->

Line chart

Figure 3-14. Negative (a) and positive (b) moment-rotation curves at N = 2250 kN/m axial force level.

<!-- image -->

Line chart

The secant rotational stiffness for each experimental case was determined as summarized in Table 3-2. To compare with the Janssen model, the rotational stiffness is determined at the expected joint opening rotation for each axial load level. The rotation levels at which the stiffness values are determined  are  summarized  in  Table  3-2.  The  expected  joint  rotation  at  opening  is  based  on equation (3-6).

Table 3-2: Secant joint rotational stiffness at expected joint opening rotation.

| Axial load N [kN/m (total axial kN)]   | Expected Joint Rotation at Opening [x 10 -3 rad]   | Measured joint secant rotational stiffness [MN-m/m/rad]   | Measured joint secant rotational stiffness [MN-m/m/rad]   | Measured joint secant rotational stiffness [MN-m/m/rad]   | Measured joint secant rotational stiffness [MN-m/m/rad]   |
|----------------------------------------|----------------------------------------------------|-----------------------------------------------------------|-----------------------------------------------------------|-----------------------------------------------------------|-----------------------------------------------------------|
| Axial load N [kN/m (total axial kN)]   | Expected Joint Rotation at Opening [x 10 -3 rad]   | -𝑀𝑀 with bolts                                            | -𝑀𝑀 without bolts                                         | + 𝑀𝑀 with bolts                                           | + 𝑀𝑀 without bolts                                        |
| 674 (1330)                             | 0.174                                              | 57.1                                                      | 66.8                                                      | 56.3                                                      | 57.4                                                      |
| 1070 (2110)                            | 0.275                                              | 130                                                       | 105                                                       | 82.1                                                      | 92.2                                                      |
| 1460 (2890)                            | 0.376                                              | 151                                                       | 139                                                       | 120                                                       | 128                                                       |
| 1850 (3670)                            | 0.477                                              | 173                                                       | 165                                                       | 152                                                       | 155                                                       |
| 2250 (4450)                            | 0.587                                              | 196                                                       | 183                                                       | 173                                                       | 176                                                       |

The secant rotational stiffness for each axial load level with and without bolts in both negative and positive bending is plotted in Figure 3-15. The Janssen rotational stiffness of the joint at opening (per equation (3-3)) is independent of axial load and for the geometry and measured constitutive properties is estimated to be 179 MN-m/m/rad. In comparison, the elastic stiffness of the solid portion of the segment is estimated to be 539 MN-m/m/rad. As illustrated, the measured stiffness increases with axial load level. This behavior is not captured in the Janssen model. The stiffness values are also presented as relative to the Janssen model by plotting the ratio of measured joint rotational secant stiffness compared to theoretical solutions of joint stiffness and segment stiffness in Figure 3-16. The segment stiffness is determined based on the elastic rotational stiffness of the entire segment cross section. Once the joint is open, Janssen's model indicates that the rotational stiffness increases with higher axial force level, as expressed in equation (3-4).

Figure 3-15. Secant rotational stiffness at expected opening rotation under various axial load levels.

<!-- image -->

Line chart

Figure 3-16. Ratio to the rotational stiffness of Janssen model and SFRC segment.

<!-- image -->

Line chart

## 3.4.2. Moment-Rotation Behavior Beyond Expected Opening

The positive moment-rotation behavior at three axial force levels is plotted in Figure 3-17. These tests were conducted to joint rotation levels significantly greater than the assumed rotation at the joint opening. The theoretical solutions based on Janssen's model are also plotted. The tangent stiffness was computed through the rotation history and compared with Janssen's model. As shown in Figure 3-18, the initial measured stiffness is lower than Janssen's prediction but becomes greater than Janssen's prediction at rotations greater than approximately 0.001 radians. The experimental results show considerably greater eventual joint moment capacity than is estimated by Janssen's model. The Janssen model provides a reasonable estimate of joint rotation stiffness up to 0.005 rad for 𝑁𝑁 ≥ 1460 kN/m. The tests were stopped when the response exhibited low rotational stiffness due to stability concerns in the laboratory.

The damage to the joint for each case was minimal. Following the test, the assembly was removed and photos of the contact surfaces were taken. Damage consisted of hairline cracking (less than 0.1 mm) at the compression face of the contact area. Localized cracks greater than 0.1 mm were observed around the radial bolts as illustrated in Figure 3-19. The close-in damage details marked in Figure 3-19 are presented in Figure 3-20.  Damage only occurred within the joint face, thus observations of when it occurred was not available.

Figure 3-17. Moment-Rotation response to large rotation levels.

<!-- image -->

Line chart

Figure 3-18. Rotational stiffness response to large rotation levels.

<!-- image -->

Line chart

Figure 3-19. Post-test damage observations on joint.

<!-- image -->

Table

Figure 3-20. Damage details as marked in Figure 3-19.

<!-- image -->

Engineering drawing

## 3.5. Implications on Current Joint Moment Rotation Understanding

The results from experimental testing revealed increasing joint rotational stiffness magnitudes with increasing axial (thrust force) loading both when joints are closed and open. At axial load levels less than 2000 kN/m, the measured joint rotational stiffness at incipient opening was found to be less  than  that  predicted  by  Janssen's  model.  To  this  end,  Janssen's  model  overestimates  joint rotation stiffness for these axial load levels. For the highest axial load level tested (2250 kN/m), the  measured joint rotation stiffness effectively matched that predicted by Janssen. For design practice context, axial load levels of 2000 kN/m would correspond with ground loads at tunnel depths of approximately 15 m (50 ft). To this end, the results suggest that joint rotation stiffness is less than estimated by Janssen's model in shallow, low cover scenarios. It is worth mentioning that these are a limited array of tests and extrapolation beyond the geometries and load levels tested should be made with caution.

Additional findings were that closed radial joints were found to be 20-40% stiffer when subjected to negative moment than similar levels of positive moment, at all axial load levels tested. The measured  joint  moment-rotation  response  results  in  a  much  higher  moment  capacity  at  given rotation levels after joint opening occurs, compared to what is predicted by the Janssen model. The Janssen model underpredicts joint moment capacity, resulting in a conservative prediction of the plateau moment capacity. The use of bolts does alter the rotational stiffness of the joint, however the change in behavior is minimal. Joint damage at large rotations (0.004 to 0.010 radians) was limited to hairline cracking of the contact surface. No damage would be visible on the intrados under these elevated demands thus limiting the potential for in-situ inspection.

The joint used in this study represents a typical tunnel joint connection and includes both radial bolts and a gasket. These two facets used for construction of tunnels are not directly considered in the Janssen model and should be accounted for in future joint rotation model development.

## 4 PRESSURIZED SALT PONDING DURABILITY TESTING

## 4.1. Introduction

The AASHTO Load and Resistance Factor Design (LRFD) Road Tunnel Design and Construction Guide specifications (2017) 2 suggest designing PCTL for a service life for the structure of 150 years.  However,  a  review  of  the  literature  revealed  little  information  about  the  durability performance  of  concrete  segments,  including  reinforcement  steel  corrosion,  over  such  a  long period of time. Additional research may be helpful to understand the durability performance of concrete segments over long periods of time. Steel fiber reinforced concrete (SFRC) has been adopted by many owners for tunnel liners due to its mechanical properties compared to traditional concrete. However, the potential damage caused by fiber corrosion in tunnel segments is not yet fully  understood. Therefore, investigation of chloride penetration into SFRC segments may be crucial for ensuring the long-term safety and reliability of tunnel structure.

Large-diameter road tunnels can be subjected to high external groundwater pressures. Typical test methods  to  examine  chloride  ion  penetration  into  concrete  are  performed  under  atmospheric pressure.  The  influence  of  elevated  pressure  on  chloride  ion  penetration  is  unclear.  Further,  a review of the literature revealed little information about chloride ion penetration, and the resulting corrosion,  through  concrete  containing  micro-cracking  under  hydraulic  pressures.  Additional study  of  chloride  ion  penetration,  and  resulting  corrosion,  through  concrete  containing  microcracking  under  hydraulic  pressures  may  be  needed.  Micro-cracking  is  generally  permitted  in segmental lining design, typically up to crack widths of 0.2 mm (AASHTO 2017 2 ) and in some cases less than 0.10 to 0.15 mm. The presence of cracks could accelerate chloride ion penetration and  reinforcement  corrosion.  However,  the  influence  of  micro-cracking  is  not  considered  in chloride ion testing and durability design calculations.

Pressurized  salt  ponding  testing  was  performed  on  15  SFRC  cylinders  cored  from  the  tunnel segments of the Chesapeake Bay Bridge Tunnel (CBBT) project. This chapter details the test program conducted and the test results observed.

## 4.2. Current Practice

Durability design of concrete structures is performed using fib Model Code for Concrete Structures (2010) through a performance-based approach. The limit state associated with the chloride ingress in concrete structures is described as follows:

<!-- formula-not-decoded -->

where 𝑃𝑃 𝑓𝑓 is the probability of failure, 𝐶𝐶 𝑎𝑎𝑏𝑏𝑐𝑐𝑡𝑡 is the critical chloride content to achieve depassivation of the reinforcement, 𝐶𝐶 ( 𝑥𝑥 , 𝑡𝑡 𝑆𝑆𝑆𝑆 ) is chloride concentration at depth 𝑥𝑥 at the end of design service life 𝑡𝑡 𝑆𝑆𝑆𝑆 , and 𝑃𝑃 𝑑𝑑 is target failure probability. 𝐶𝐶 𝑎𝑎𝑏𝑏𝑐𝑐𝑡𝑡 and 𝐶𝐶 ( 𝑥𝑥 , 𝑡𝑡 𝑆𝑆𝑆𝑆 ) are usually expressed as total chloride content relative to the weight of the binder (cement) or to the weight of concrete mass. A reliable value  of 𝐶𝐶 𝑎𝑎𝑏𝑏𝑐𝑐𝑡𝑡 is  important  for  durability  design.  However,  there  is  no  general  agreement  on appropriate 𝐶𝐶 𝑎𝑎𝑏𝑏𝑐𝑐𝑡𝑡 to be used. 𝐶𝐶 𝑎𝑎𝑏𝑏𝑐𝑐𝑡𝑡 values reported in the literature are scattered, ranging over two orders of magnitude from 0.04 to 8.34 percent total chloride by weight of binder (Angst et al., 2009;  Ann  &amp;  Song,  2007;  Cao  et  al.,  2019;  Glass  &amp;  Buenfeld,  1997).  In  North  America  and European countries, a common practice is to assume 𝐶𝐶 𝑎𝑎𝑏𝑏𝑐𝑐𝑡𝑡 to be 0.4 percent by weight of the binder (RILEM, 1994). Test results presented here will be compared to this RILEM (International Union of Laboratories and Experts in Construction Materials, Systems and Structures) reference.

According to fib Model Code (2010), the ingress of chlorides in a marine environment is assumed to obey the modified Fick's second law of diffusion:

<!-- formula-not-decoded -->

where 𝐶𝐶 ( 𝑥𝑥 , 𝑡𝑡 ) is  the  content of chlorides in the concrete (percentage by weight of the concrete mass) at a depth x and at time t , 𝐶𝐶 𝑏𝑏 is the chloride concentration at the concrete surface, 𝐶𝐶 𝑐𝑐 is the initial chloride content of the concrete, D is the apparent coefficient of chloride diffusion through concrete, and erf is the error function. D is one of the key parameters and can be determined based on  field  data  obtained  via  field/lab  testing  methods.  Commonly  used  methods  include  the AASHTO T259 6  (2002) salt ponding test, Nordtest NTBuild 443 7 , AASHTO T277 8  rapid chloride permeability  test,  electrical  migration  techniques  (NT  BUILD  492),  and  resistivity  techniques (Hooton, 2016). However, these testing methods are performed under atmospheric pressure. No literature was found that addresses the influence of pressure. Chloride transport in concrete is a complex process, involving mechanisms such as diffusion, convection, capillary absorption, and flow with water, accompanied by physical and chemical binding (Luping et al., 2012). If such complex internal processes are simplified, with the assumptions of homogenous material, uniform pore distribution, no chemical reactions or physical bonding between chloride ions and materials, and a simple diffusion mechanism governs the chloride ingress, then Fick's second law can be used to access the diffusion problem phenomenologically.

## 4.3. Test Program

## 4.3.1. Sample Preparation

In  this  study,  15-cylinder  core  specimens  were  retrieved  from  five  full-scale  SFRC  tunnel segments (Figure 4-1). The SFRC mix design included a cementitious content of 445 kg/m 3 and a w/c ratio of 0.35. Multi-hook 4D steel fiber was used. The fiber content was 38.5 kg/m 3 with 61 mm length, 7.5 mm diameter and 80 aspect ratio for each fiber. The average 28-day compressive strength of the SFRC was 65 MPa. The average 28-day split tensile strength was 7.1 MPa. The SFRC cores were approximately 36 months old before the salt ponding testing.

6 Use of AASHTO T259, Standard Method of Test for Resistance of Concrete to Chloride Ion Penetration, is not a Federal requirement

7 Use of NTBuild is not a Federal requirement

8 Use of AASHTO T277, Standard Method of Test for Electrical Indication of Concrete's Ability to Resist Chloride Ion Penetration, is not a Federal requirement

Each full-depth core was cut into three disk specimens. Each disk specimen is about 75 mm tall and 100 mm in diameter (Figure 4-1). All faces except the top surface of each disk specimen were coated by epoxy resin to ensure one-dimensional chloride ingress.

Figure 4-1. Sample preparation for pressurized salt ponding testing: (a) CBBT segments; (b) cored cylinder; (c) disk specimen; and (d) sealed locations.

<!-- image -->

Engineering drawing

## 4.3.2. Artificial Crack Generation

To study the influence of crack presence on chloride penetration, 18 SFRC disk specimens were cracked in a deformation-controlled indirect tension test. Figure 4-2 shows the indirect tensile testing to induce central cracks in SFRC specimens. The splitting tensile tests were performed using a displacement-control method with the actuator displacement rate of 0.02 mm/min. The crack opening at the center of the specimen surface was measured by extensometer in real-time as an estimate of average crack width.

Digital images of both sides of the specimen were captured. The final crack width of each specimen was determined based on an average crack width measured by imaging processing software as shown in Figure 4-3.  The average crack width 𝑏𝑏 𝑎𝑎𝑎𝑎𝑎𝑎 and maximum crack width 𝑏𝑏 𝑐𝑐𝑎𝑎𝑐𝑐 measured for each specimen are listed in Table 4-1. The distribution of 𝑏𝑏 𝑎𝑎𝑎𝑎𝑎𝑎 for all specimens is shown in Figure 4-4. A mean value of 0.21 mm and a standard deviation of 0.06 mm were obtained. The crack widths on both sides of each disk are not consistent but the differences are below 0.2 mm in terms of 𝑏𝑏 𝑎𝑎𝑎𝑎𝑎𝑎 . Cracks were usually initiated from one side and propagated through the other. Five disk specimens (20Day-100 kPa-CK1, 20Day-500 kPa-CK1, 40Day-100 kPa-CK1, 40Day-300 kPa-CK2, 60Day-500 kPa-CK2) only exhibit crack on one side without permeating through the specimen.

Figure 4-2. Indirect tensile testing setup to induce cracking in SFRC specimen: (a) Extensometer to measure crack width and (b) camera to take crack photos.

<!-- image -->

Photograph

Figure 4-3. (a) Crack pattern and (b) measurement of crack width for one disk specimen.

<!-- image -->

Engineering drawing

Table 4-1. Crack widths of SFRC specimens.

| Specimen           |   𝑏𝑏 𝑎𝑎𝑎𝑎𝑎𝑎 (mm) |   𝑏𝑏 𝑐𝑐𝑎𝑎𝑐𝑐 (mm) |
|--------------------|------------------|------------------|
| 20 Day-100 kPa-CK1 |             0.31 |             0.48 |
| 20 Day-100 kPa-CK2 |             0.33 |             0.51 |
| 20 Day-300 kPa-CK1 |             0.19 |             0.34 |
| 20 Day-300 kPa-CK2 |             0.28 |             0.68 |
| 20 Day-500 kPa-CK1 |             0.15 |             0.23 |
| 20 Day-500 kPa-CK2 |             0.25 |             0.28 |
| 40 Day-100 kPa-CK1 |             0.24 |             0.32 |
| 40 Day-100 kPa-CK2 |             0.29 |             0.53 |
| 40 Day-300 kPa-CK1 |             0.18 |             0.40 |
| 40 Day-300 kPa-CK2 |             0.27 |             0.58 |
| 40 Day-500 kPa-CK1 |             0.13 |             0.23 |
| 40 Day-500 kPa-CK2 |             0.14 |             0.23 |
| 60 Day-100 kPa-CK1 |             0.20 |             0.37 |
| 60 Day-100 kPa-CK2 |             0.21 |             0.40 |
| 60 Day-300 kPa-CK1 |             0.16 |             0.28 |
| 60 Day-300 kPa-CK2 |             0.20 |             0.36 |
| 60 Day-500 kPa-CK1 |             0.17 |             0.25 |
| 60 Day-500 kPa-CK2 |             0.13 |             0.30 |

Figure 4-4. Histogram and statistical information of crack widths.

<!-- image -->

Bar chart

## 4.3.3. Testing Arrangement

The test setup aimed to study chloride ion penetration into SFRC subjected to external groundwater pressures. The pressurized salt ponding test was conducted in general accordance with AASHTO T259 6 ,  modified  for  different  sample  dimension,  duration,  and  hydraulic  pressure.  Figure  4-5 shows the test fixture for the pressurized salt ponding testing. A total of 36 SFRC specimens, including 18 UCK (uncracked) specimens and 18 CK (cracked) specimens, were soaked in one open and two pressurized chambers with a 3.5 percent sodium chloride solution for 60 days. Table 4-2 summarizes the parameters used for the testing.

Figure 4-5. Pressurized salt ponding test setup (one open chamber and two pressurized chambers, each housing 6 UCK specimens and 6 CK specimens).

<!-- image -->

Flow chart

Figure 4-6. (a) Dimensions of the pressurized chambers and (b) specimen layout inside the chamber.

<!-- image -->

Photograph

Table 4-2. Durability testing parameters.

| Parameter                                 | Magnitudes                |
|-------------------------------------------|---------------------------|
| Absolute (Abs) hydrostatic pressure [kPa] | 100, 300, 500             |
| Crack Presence                            | No, Yes (0.15 mm-0.35 mm) |
| Pressure duration [days]                  | 20, 40, 60                |
| Replicated samples                        | 2                         |
| Total No. of samples                      | 2x2x3x3=36                |

## 4.3.4. Measurement of Chloride Ingress

The  hydraulic  pressures  applied  in  the  pressurized  chamber  were  continuously  monitored  to maintain constant levels. 12 SFRC specimens (6 uncracked and 6 cracked) were taken out for chloride analysis every 20 days. Each disk specimen was split in half for two types of analysis as shown in Figure 4-7. Part  I  of  the  freshly  split  portion  was  sprayed  with  0.1  M  silver  nitrate (AgNO3) solution. The chloride penetration profile is visualized by the color difference on the cross-section surface. The chloride bonds with the silver to produce silver chloride which is a whitish substance. In the absence of chlorides, the silver bonds with the hydroxides in the concrete, presents a brownish color (Hooton, 2016).

The part II half disk was ground into powder samples at each depth ∆x (2 -5 mm). The powder samples  were  analyzed  by  ion  chromatography  (IC)  technique  to  evaluate  the  chloride concentration at different depths. The IC measured the average concentration of chloride over a disc of diameter 100 mm . and thickness ∆x. An average value of chloride percentage was reported, and the diffusion coefficients were calculated through Fick's second law.

Figure 4-8 shows the typical grinding procedure for SFRC specimens. The specimen was fixed on a base and a Dremel machine 9 equipped with a diamond grinding bit was used to pulverize the SFRC material. A vertical guide was attached to control the grinding depth as designed. After grinding, powder accumulated on the collecting paper, and 1 g powder sample was reserved for each layer. The 1g powder sample was first dissolved in deionized water to make a 40 ml solution. The solution was vibrated for 24 hours on an automatic vibrator and filtered to obtain a 10 ml solution. A 5 ml dilute solution was further made by mixing 2.5 ml filtered solution with 2.5 ml deionized  water  (Figure  4-9).  The  water  soluble  chloride  in  the  5  ml  solution  was  quantified through ion chromatography analysis.

9 The name of the equipment used is included for informational purposes only and is not intended to reflect a preference, approval, or endorsement of any one product or entity.

Figure 4-7. Chloride analysis procedure (Part I half disk is used for spraying AgNO3, Part II half dish is used for IC analysis).

<!-- image -->

Engineering drawing

Figure 4-8. Grinding procedure to prepare sample for IC chloride analysis.

<!-- image -->

Photograph

Figure 4-9. Preparation of solution for IC chloride analysis.

<!-- image -->

Photograph

## 4.4. Test Results

## 4.4.1. Uncracked (UCK) SFRC Behavior

After subjecting disk specimens to pressurized saline solution for 20, 40 or 60 days, 0.1 M AgNO3 solution was sprayed onto freshly split concrete specimens to visualize the chloride penetration profile.  Figure  4-10  shows  the  color  change  of  SFRC  UCK  specimens  subjected  to  different pressure magnitudes and durations. The change of color is not clearly observed for all 20-day UCK specimens,  indicating  below  threshold  chloride  concentration.  However,  it  is  known  from  the literature that the total chloride content at the color change boundary detected by silver nitrate varies widely, from 0.19 percent (Yuan, 2009) to 1.41 percent (Meck &amp; Sirivivatnanon, 2003) by the mass of cement, and from 0.02 percent (Meck &amp; Sirivivatnanon, 2003) to 0.5 percent (Otsuki et  al.,  1993)  by  mass  of  concrete,  depending  on  the  sample  mix  design  and  the  measuring technique. Therefore, the quantitative chloride content within the SFRC specimens may need to be further investigated by other methods.

As shown in Figure 4-10(b), 40-day UCK specimens show less than 2 mm chloride penetration under 100 and 300 kPa. Approximately 3-5 mm chloride penetration depth was observed for 40day UCK under 500 kPa pressure indicated by the formation of white regions near the top surfaces. The milk-white region near the center of the 40-day-500 kPa-UCK2 specimen is likely attributed to the dust adhering to the surface during the splitting process, and not due to the chloride ingress from the top free surface.

Two 60-day-100 kPa UCK specimens show approximately 3-5 mm chloride penetration depth. The chloride ingress fronts are not horizontal for 60-day-300 kPa UCK specimens, showing more chloride contents around the pores near the top surface. Pore structure tends to absorb water from penetration and thus attract more chloride ions during salt ponding. 60-day-500 kPa specimens show about 2 mm chloride penetration. Some areas close to the side boundaries also show whitish color after 60 days of exposure, indicating possible chloride penetration. This is mainly due to the imperfect sealing of the epoxy.

Figure 4-10(a). Chloride penetration through 20-day old UCK specimens visualized by spraying AgNO3 solution (whitish substance indicates chloride presence while brownish color indicates absences of chloride).

<!-- image -->

Engineering drawing

Figure 4-1 0 (b). Chloride penetration through 40-day old UCK specimens visualized by spraying AgNO3 solution (whitish substance indicates chloride presence while brownish color indicates absences of chloride).

<!-- image -->

Engineering drawing

Figure 4-1 0 (c). Chloride penetration through 60-day old UCK specimens visualized by spraying AgNO3 solution (whitish substance indicates chloride presence while brownish color indicates absences of chloride).

<!-- image -->

Engineering drawing

To quantify chloride content within the SFRC specimens, the remaining SFRC disk specimen halves were used for Part II analysis as described in section 2.4. Chloride profiles were plotted showing chloride ion concentration ( C ) versus depth from the exposed surface as shown in Figure 4-11. The UCK specimens show similar chloride profile trends under various pressure levels. After 20 days of exposure to 3.5 percent NaCl solution, SFRC specimens exhibited 0.25 percent to 0.5 percent surface C in the 0-2 mm of the top surface, followed by a considerable decrease in C to approximately 0.1 percent at depth of 5 mm, followed by a gradual decrease approaching relatively low C less than 0.05 percent at specimen depths greater than 15 mm. The horizontal dash red lines shown in Figure 4.11 represent the 𝐶𝐶 𝑎𝑎𝑏𝑏𝑐𝑐𝑡𝑡 value calculated based on 0.4 percent of weight of binder used in the SFRC mix design.

Similar decreasing with depth trends of chloride were observed for UCK specimens exposed for 40 and 60 days. In general, longer exposure time induced greater chloride penetration and surface chloride concentration. The increase in C with exposure time is more evident within the initial 8 mm depth of the specimens. The difference in C at  different exposure times is lower at depths greater than  8 mm.

C generally increases with increasing exposure pressure. Higher chloride contents were measured at  all  depths  in  specimens  immersed  in  300  kPa  and  500  kPa  pressure  compared  to  100  kPa atmospheric pressure. However, the difference in C under 300 kPa and 500 kPa is not significant. During  the  grinding  process,  more  pores  were  observed  for  20Day-300kPa-UCK2,  40Day300kPa-UCK1, and 60Day-300kPa-UCK2 specimens than others. This might have contributed to the relatively high C observed compared to the other specimens under the same pressure levels.

The apparent diffusion coefficient D and surface chloride concentration Cs were determined by fitting equation (4-1) to the chloride profiles. Table 4-3 summarizes D and Cs results for all UCK specimens. The diffusion coefficient varies from 3.3 × 10 -12 to 38 × 10 -12 𝑐𝑐 2 / 𝑏𝑏 , and the surface chloride varies from 0.33 to 0.54 percent. The significant variability indicates the influence of the hydraulic pressure and duration of exposure on the durability of SFRC.

Generally, SFRC specimens under higher pressures show higher D than those under atmospheric pressure at all exposure times as shown in Figure 4-12. For instance, after 20 days of exposure, the diffusion coefficients of 300 kPa and 500 kPa specimens are about four times and eight times greater than that of 100 kPa specimens, respectively. This indicates a higher chloride penetration rate when SFRC linings are under high hydraulic pressures. In other words, the ability of SFRC linings to resist chloride penetration decreases with increasing hydraulic pressure.

D values remained constant with exposure time at 100 kPa pressure but varied for 300 kPa and 500 kPa specimens. There is no obvious trend of D changing with exposure time, although some previous studies reported a reduction of D with exposure time as a common phenomenon (Abbas et al., 2014; Costa &amp; Appleton, 1999). In this case, this decreasing trend is not evident as the total duration time (60 days) is relatively short compared to months to years of measurement in the literature.  The  variation  of D values  observed  for  pressurized  specimens  is  attributed  to  the combined effects of diffusion and convection under pressure and the inherent variability in the SFRC specimens.

Figure 4-1 1 . Chloride profiles for UCK specimens as a function of hydrostatic pressure magnitude (absolute) and pressure duration.

<!-- image -->

Line chart

Table 4-3. Diffusion coefficient and surface chloride for UCK specimens.

| Exposure time                                   |   20 days |   20 days |   20 days |   40 days |   40 days |   40 days |   60 days |   60 days |   60 days |
|-------------------------------------------------|-----------|-----------|-----------|-----------|-----------|-----------|-----------|-----------|-----------|
| Abs pressure (kPa)                              |       100 |       300 |       500 |       100 |       300 |       500 |       100 |       300 |       500 |
| Diffusion coefficient D * ( ×10 -12 𝑐𝑐 2 / 𝑏𝑏 ) |       3.3 |      13.6 |      27.9 |       3.5 |      20.9 |      37.7 |       3.4 |      11.3 |      32.6 |
| Surface chloride C s * (%)                      |      0.33 |      0.44 |      0.35 |      0.33 |      0.38 |      0.38 |      0.43 |      0.54 |      0.50 |

Figure 4-1 2 . Diffusion coefficients versus exposure time.

<!-- image -->

Scatter plot

## 4.4.2. Cracked (CK) SFRC Behavior

Figure 4-13 shows the sprayed AgNO3 results of SFRC CK specimens for different ponding days and pressures. Unlike the UCK results, white bands were observed around the cracks for most specimens, indicating large amounts of chloride penetrating along the crack path.

In general, specimens immersed for 40 and 60 days show wider chloride bands around cracks than 20 days CK specimens. Also, relatively wider chloride bands were observed for specimens under higher pressures (300 kPa and 500 kPa) than those under atmospheric pressure (100 kPa).

When comparing the influence of crack width, as shown in Figure 4-10, specimens with larger crack widths do not exhibit an obvious increase in lateral penetration range. A similar phenomenon was also found in the salt ponding tests under atmospheric pressure (Rodriguez and Hooton, 2003). Based on the sprayed silver nitrate results, they concluded that the depth of chloride penetration is independent  of  the  crack  widths  considered.  However,  the  chloride  penetration  range  is  also influenced by the pressure in the study as most specimens with larger crack widths were immersed under atmospheric pressure.

Figure 4-1 3 (a). Chloride penetration through 20-day CK specimens visualized by spraying AgNO3 solution ( bave i s the average crack width).

<!-- image -->

Table

Figure 4-1 3 (b). Chloride penetration through 40-day CK specimens visualized by spraying AgNO3 solution ( bave is the average crack width).

<!-- image -->

Photograph

Figure 4-1 3 (c). Chloride penetration through 60-day CK specimens visualized by spraying AgNO3 solution ( b ave is the average crack width).

<!-- image -->

Photograph

A  different  grinding  configuration  was  used  to  quantify  the  chloride  contents  within  the  CK specimens. Several 10 by 10 by 10 mm slots were ground along the crack path for each specimen to investigate the chloride concentration near the cracked area as shown in Figure 4-14.

Figure 4-15 shows the chloride concentration profiles at different depths along the crack path for each CK specimen. Generally, CK specimens under 300 kPa and 500 kPa show higher chloride concentrations than those under atmospheric pressure. After 20 days of exposure, the 500 kPa- CK1 specimen shows low chloride concentration versus others as the average crack width 𝑏𝑏 𝑎𝑎𝑎𝑎𝑎𝑎 is 0.15  mm, which is considerably lower than other 20-day specimens. After 40 days of exposure, all CK specimens exhibit similar chloride profiles along the crack paths with slight differences close to the exposed surface. This might be attributed to the fact that the crack widths 𝑏𝑏 𝑎𝑎𝑎𝑎𝑎𝑎 of the CK specimens decrease with applied hydraulic pressure as presented in Table 4-1.

A decrease in chloride in the vertical direction from the surface to the bottom is more evident after greater exposure time. This is because the general chloride contents close to the surface increase with  salt  ponding  duration  as  illustrated  in  Figure  4-11  for  UCK  specimens.  Under  the  same pressure, longer duration induced higher chloride concentrations near the top surface of the CK specimens as shown in Figure 4-16.

Compared to UCK specimens, the chloride concentrations near the surface (5 mm) of the CK specimens are comparable to the average values of the first 5 mm chloride concentrations for the UCK specimens, indicating a vertical chloride penetration through the concrete matrix dominates the behavior. Whereas, CK specimens still show relatively constant 0.1 to 0.25 percent chloride concentrations from near surface (15 mm) all to way down to the bottom. In comparison, gradually decreased chloride concentrations were observed to be below 0.1 percent beyond the depth of 20 mm  for  most  UCK  specimens.  The  presence  of  cracks  induces  hydraulic  paths  for  water penetration and therefore is favorable for chloride ingress as well. The results show that cracks developed during construction or service life of tunnel lining, connecting to a surface exposed to a chloride environment, impair the durability performance of SFRC structure. Even with a microcrack (0.1 to 0.2 mm width) presence, under higher hydraulic pressure, the chloride content can be as high as 0.1 percent at 70 mm deep from the surface after 60 days of exposure.

Figure 4-1 4 . Grinding layout for cracked specimens.

<!-- image -->

Engineering drawing

Figure 4-1 5 . Chloride profiles for CK specimens as a function of pressure.

<!-- image -->

Line chart

Figure 416 . Chloride profiles for CK specimens as a function of duration.

<!-- image -->

Line chart

## 4.5. Conclusions and Limitations

Pressurized salt ponding durability testing on SFRC specimens showed that:

- Higher  hydraulic  pressure  induces  higher  chloride  concentration  for  uncracked  SFRC specimens. The diffusion coefficient of specimens under 500 kPa is 8-10 times greater than that of the specimens under atmospheric pressure.
- The presence of cracks creates new paths for chloride penetration, both vertical penetration from the top surface and lateral penetration from the cracking surface were observed.
- Higher hydraulic pressure generally induced higher chloride concentrations along the crack paths with a combined effect of the variability in crack width.
- Even with a micro crack developed (0.1 to 0.2 mm), under high hydraulic pressure, the SFRC specimen can exhibit chloride concentration higher than 0.1percent at 70 mm deep from the exposed surface after 60 days of salt ponding.

A number of limitations are noted. The number of specimens tested were limited. Only one mix design was investigated. The exposure time did not exceed 60 days. The SFRC specimens were cored from the field tunnel segments that contain variability and uncertainty during the casting and curing process. The crack width is not a quantitatively controlled variable in this study.

The influence of crack width on chloride penetration and the combined effects with hydraulic pressures should be further investigated. The internal cracking and porous structure also influence the  chloride  ingress  pattern,  which  can  be  further  characterized  via  techniques  such  as computerized  tomography  (CT)  scanning.  The  penetration  degree  of  chloride  in  the  lateral direction from the free concrete surface created by cracks should be further quantified.

## 5 DESIGN FOR FIELD MONITORING OF FULL RING BEHAVIOR

## 5.1. Introduction
