Repository: bulsahkecici/tunnekbookai_v1

# TunnelBookAI V1

PaperCrawler kaynakları keşfeder ve güvenli bir schema-2.x Source Pack üretir. TunnelBookAI,
kullanıcının sağladığı veya PaperCrawler’dan gelen kaynakları tek Unified Ingest hattından
geçirerek işler, sınıflandırır, parçalar, indeksler ve kitap üretiminde kullanılabilir
doğrulanmış bir corpus oluşturur.

PaperCrawler source-oriented’dır. TunnelBookAI book- and knowledge-oriented’dır.

## Authoritative input channels

- `incoming/manual/inbox/`
- `incoming/papercrawler/releases/`

Her iki kanal aynı hattı izler: immutable originals → structural extraction → metadata and
provenance → TunnelBookAI final classification → chunking → staging. Canonical promotion

File: corpus/canonical/objects/ING_f52e66d837f304409454/cd55d19aa053b39835035089a5a6ada6ba01e8e18d0169df52d676046f1099f8/document.md (part 7 of 7)
<!-- image -->
| Age at Test Date      | 673 Days                     |
| Maximum Applied Load  | 22241 kN (5000 kips)         |
| Description           | Double Point Load Concentric |

Figure B6-1: Intrados image of segment before (left) and after (right) testing.

<!-- image -->

Photograph

Figure B6-2: Geometry and dimensions of FG tunnel liner segment.

<!-- image -->

Engineering drawing

A double load pad configuration was used. This configuration is used at the top and bottom of the segment and is illustrated in Figure B4-3. The bearing pad layout is the same for both top and bottom locations.

## Notes:

1. S1-S25 are surface bonded strain gages.
2. F1-F10 are fiber optic radial strain gages, which go through the pre-drilled through holes and are sealed with epoxy. The fiber optic gages measure the strain distribution profile along the radial direction. In Figure B6-8, only the strain data at the mid-thickness are presented. The strain distribution at various load levels are presented in Figure B6-14.

Figure B6-3: Plan view of load pad location at top and bottom of segment (dimensions in m).

<!-- image -->

Engineering drawing

Figure B6-4: Displacement transducer layout.

<!-- image -->

Engineering drawing

Figure B6-5: Strain gage layout.

<!-- image -->

Engineering drawing

## B6.1. Load-Deformation

Figure B6-6: Load versus (a) horizontal, and (b) vertical deformations of segment.

<!-- image -->

Line chart

Notes:  (1)  Segment  loading  was  paused  a  few  key  load  levels  to  mark  and  measure  crack propagation; (2) The maximum applied load was 22.2 MN; (3) Significant cracking damage was observed at the end of testing as shown in Figure B6-7. Cracks started to develop at approximately 19.1 MN and increased in width and quantity with increasing load. The crack formation and size are summarized in Table B6-2 and illustrated in Figure B6-15.

Figure B6-7: Damage of segment after test 6 completion.

<!-- image -->

Photograph

## B6.2. Strain Response

Figure B6-8: Strain gage data.

<!-- image -->

Line chart

Figure B6-9: East transverse strain for double-point-load tests at (a) load pad center intrados, and (b) load pad center extrados.

<!-- image -->

Bar chart

Figure B6-10: West transverse strain for double-point-load tests at (a) load pad center intrados, and (b) load pad center extrados.

<!-- image -->

Bar chart

Figure B6-11: Transverse strain for double-point-load tests at (a) midspan intrados, and (b) midspan extrados.

<!-- image -->

Bar chart

Figure B6-12: Radial strain at (a) mid-thickness and (b) 76 mm from intrados face.

<!-- image -->

Bar chart

Figure B6-13: Radial strain at (a) mid-thickness and (b) 76 mm from intrados face.

<!-- image -->

Bar chart

Figure B6-14: Radial strain distribution in radial direction under various load levels.

<!-- image -->

Line chart

## B6.3. Cracking Response

Figure B6-15: Crack propagation for test 6 on intrados face (left) and extrados face (right).

<!-- image -->

Engineering drawing

Table B6-2: Crack Width Development for Test 6.

|   Load (MN) | Intrados Crack Width   | Intrados Crack Width   | Intrados Crack Width   | Extrados Crack Width   | Extrados Crack Width   | Extrados Crack Width   |
|-------------|------------------------|------------------------|------------------------|------------------------|------------------------|------------------------|
|             | A                      | B                      | C                      | A                      | B                      | C                      |
|         4.4 | 0.00                   | 0.00                   | 0.00                   | 0.00                   | 0.00                   | 0.00                   |
|         8.9 | 0.00                   | 0.00                   | 0.00                   | 0.00                   | 0.00                   | 0.00                   |
|        13.3 | 0.00                   | 0.00                   | 0.00                   | 0.00                   | 0.00                   | 0.00                   |
|        17.8 | 0.00                   | 0.00                   | 0.00                   | 0.00                   | 0.00                   | 0.00                   |
|        19.1 | 0.05                   | 0.00                   | 0.00                   | 0.05                   | 0.05                   | 0.00                   |
|        22.2 | 0.05                   | 0.05                   | 0.10                   | 0.05                   | 0.10                   | 0.15                   |

## Notes:

1. Test 6, a concentric double point load of an SFRC-only segment, showed very little cracking.
2. The segmental tunnel liner in this test showed no observable cracking until 19.1 MN. At this load three small cracks developed: two on the extrados face (Cracks A and B), and one on the intrados face (Crack A). As testing proceeded, these cracks did not grow much in length or width.
3. After testing was taken to 22241 kN (5 million pounds) Crack C propagated on the extrados face of Test 6 and it was the most significant display of cracking on Test 6. It extended nearly the entire length of the segment and was 0.15 mm wide at its widest point.

## Appendix C. Detailed radial joint test results

Three joint assemblies were examined through a series of six tests as summarized in Chapter 3. This appendix documents the results from each test. The test matrix is presented below in Table C-1.

Table C-1. Joint rotation test matrix.

| Assembly   | Test    | Description                                                                                                            |
|------------|---------|------------------------------------------------------------------------------------------------------------------------|
| Assembly 1 | Pretest | Calibration and nondestructive evaluation of setup and loading scheme                                                  |
| Assembly 1 | 1       | Joint rotation stiffness evaluation and positive M-φ at N = 1460 kN/m with radial bolts                                |
| Assembly 1 | 2       | Positive 𝑀𝑀 -𝜑𝜑 at 𝑁𝑁 = 674 kN/m axial load with radial bolts                                                          |
| Assembly 2 | 3       | Negative/Positive joint rotation stiffness evaluation at 𝑁𝑁 = 674, 1070, 1460, 1850 and 2250 kN/m with radial bolts    |
| Assembly 2 | 4       | Positive 𝑀𝑀 -𝜑𝜑 at 𝑁𝑁 = 2250 kN/m with radial bolts                                                                    |
| Assembly 2 | 4a      | Negative 𝑀𝑀 -𝜑𝜑 at 𝑁𝑁 = 2250 kN/m with radial bolts                                                                    |
| Assembly 3 | 5       | Negative/Positive joint rotation stiffness evaluation at 𝑁𝑁 = 674, 1070, 1460, 1850 and 2250 kN/m without radial bolts |
| Assembly 3 | 6       | Positive 𝑀𝑀 -𝜑𝜑 at 𝑁𝑁 = 1460 kN/m without radial bolts                                                                 |
| Assembly 3 | 6a      | Negative 𝑀𝑀 -𝜑𝜑 at 𝑁𝑁 = 1460 kN/m without radial bolts                                                                 |

Figure C-1. Load application configuration.

<!-- image -->

Engineering drawing

Based on the test configuration, the load application can be simplified as shown in Figure C-1. The vertical  load, 𝐹𝐹 𝑦𝑦 ,  provides  positive  bending  moment,  and  the  horizontal  load, 𝐹𝐹 𝑐𝑐 ,  due  to  its eccentricity, provides negative bending moment. The expression of applied moment at the joint can be expressed as:

<!-- formula-not-decoded -->

Assemblies were outfitted with linear variable differential transformers (LVDTs) to measure joint openings, rotation meters to compare with LVDT data, displacement transducers for monitoring purposes, surface strain gages for monitoring purposes and bolt strain gages to measure the strain in bolts. The layout of LVDTs (L i ),  vertical and horizontal displacement transducers (VD i and HD i ) and rotation meters (R i ) are shown in Figure C-2. The bolt strain gages were installed in a 1mm predrilled hole at the depth of 64 mm from the bolt head.

Figure C-2. Assembly instrumentation layout (N: North, M: Middle, S: South).

<!-- image -->

Flow chart

The rotation  was  measured through LVDTs. The calculated rotation using LVDT data can be expressed as:

<!-- formula-not-decoded -->

where 𝐿𝐿1 through 𝐿𝐿6 are  the  displacement  measured  by  LVDTs,  and 𝑑𝑑1 through 𝑑𝑑3 are  the distance between top and bottom LVDTs. It is important to note that the joint is at an 8-degree skew. The nonlinear geometric action is not directly examined.

## C1. Assembly 1

## C1.1. Pretest

The pretest intended to calibrate the load cell and evaluate the viability of the test configuration. The detailed description of this test is presented in Table C-2. Pictures of the assembly are shown in Figure C-3. Two axial load measurement systems were used. The Geokon load cells 14 with readout boxes are vibration wire based, which cannot be recorded by the data acquisition system that records data from resistance based sensors. To obtain real-time axial load data, the axial rods were instrumented with full-bridge strain gages, which were calibrated based on the readings of Geokon load cells. The calibration details are presented in Table C-3 and Table C-4. Linear regression analyses were performed to determine the relationship between the load from the Geokon load cell and millivoltage output of strain gage, as shown in Figure C-4.

14 The manufacturer name is included for informational purposes only and is not intended to reflect a preference, approval, or endorsement of any one product or entity

Table C-2. Description of Test 1.

| Assembly No.                | 1                                                                     |
|-----------------------------|-----------------------------------------------------------------------|
| Test No.                    | 1                                                                     |
| Whether Previously Tested   | No                                                                    |
| Radial Joint Type           | J                                                                     |
| IJ Segment Serial Number    | SG 1903 9939                                                          |
| JA Segment Serial Number    | SG 1904 6667                                                          |
| IJ Segment Age at Test Date | 1114 Days                                                             |
| JA Segment Age at Test Date | 1078 Days                                                             |
| Axial Load                  | 1110 kN/m                                                             |
| Description                 | Calibration and nondestructive evaluation of setup and loading scheme |

Figure C-3. Assembly pictures of west side (left) and east side (right).

<!-- image -->

Photograph

Table C-3. Calibration data of the north rod.

|   Pressure [MPa] |   Load [kN] |   Predicted Reading | Geokon Reading   | Load [kN]   | Rod [mV]   |
|------------------|-------------|---------------------|------------------|-------------|------------|
|             2.07 |          65 |                -686 | -                | -           | -          |
|             4.14 |         144 |                -587 | -650             | 94          | -1.45      |
|             4.14 |         144 |                -587 | -640             | 102         | -1.50      |
|             9.48 |         347 |                -330 | -393             | 298         | -3.30      |
|            13.10 |         485 |                -156 | -219             | 435         | -4.58      |
|            15.86 |         590 |                 -23 | -40              | 577         | -5.78      |
|            15.86 |         590 |                 -23 | -32              | 583         | -5.83      |
|            15.86 |         590 |                 -23 | -5               | 605         | -6.00      |
|            19.31 |         721 |                 142 | 137              | 717         | -7.00      |
|            19.31 |         721 |                 142 | 149              | 726         | -7.09      |
|            22.75 |         852 |                 308 | 250              | 806         | -8.30      |
|            22.75 |         852 |                 308 | 325              | 866         | -8.33      |
|            26.20 |         983 |                 474 | 493              | 998         | -9.51      |
|            26.20 |         983 |                 474 | 504              | 1007        | -9.57      |
|            29.65 |        1114 |                 640 | 671              | 1139        | -10.84     |
|            29.65 |        1114 |                 640 | 679              | 1146        | -10.79     |
|            29.65 |        1114 |                 640 | 677              | 1144        | -10.78     |
|            29.65 |        1114 |                 640 | 673              | 1141        | -10.75     |
|            29.65 |        1114 |                 640 | 672              | 1140        | -10.73     |

Table C-4. Calibration data of the south rod.

|   Pressure [MPa] |   Load [kN] |   Predicted Reading | Geokon Reading   | Load [kN]   | Rod [mV]   |
|------------------|-------------|---------------------|------------------|-------------|------------|
|             2.07 |          67 |                 784 | -                | -           | -          |
|             4.14 |         146 |                 898 | 860              | 120         | 1.48       |
|             4.14 |         146 |                 898 | 864              | 122         | 1.43       |
|             9.48 |         349 |                1195 | 1114             | 294         | -0.40      |
|            13.10 |         487 |                1395 | 1290             | 415         | -1.67      |
|            15.86 |         592 |                1548 | 1365             | 466         | -2.86      |
|            15.86 |         592 |                1548 | 1475             | 542         | -2.92      |
|            15.86 |         592 |                1548 | 1497             | 557         | -3.05      |
|            19.31 |         723 |                1739 | 1644             | 658         | -4.05      |
|            19.31 |         723 |                1739 | 1660             | 669         | -4.17      |
|            22.75 |         855 |                1930 | 1835             | 789         | -5.38      |
|            22.75 |         855 |                1930 | 1840             | 793         | -5.41      |
|            26.20 |         986 |                2121 | 2025             | 920         | -6.63      |
|            26.20 |         986 |                2121 | 2035             | 927         | -6.70      |
|            29.65 |        1117 |                2312 | 2220             | 1054        | -8.03      |
|            29.65 |        1117 |                2312 | 2224             | 1057        | -7.96      |
|            29.65 |        1117 |                2312 | 2227             | 1059        | -7.98      |
|            29.65 |        1117 |                2312 | 2223             | 1056        | -7.96      |
|            29.65 |        1117 |                2312 | 2223             | 1056        | -7.93      |

Figure C-4. Linear regression analysis of the calibration data of north rod (left) and south rod (right).

<!-- image -->

Line chart

## C1.2. Test 1

This test examined the performance of the radial joint of segmental tunnel liner under the demand of flexural and compressive load. The detailed description of this test is presented in Table C-5. Pictures of the assembly are shown in Figure C-3. The data from the experiment is included in the following graphs. This data includes the vertical and axial load measurements as a function of datapoint (Figure C-5), the applied moment history at the center of the joint contact surface (Figure C-6), the rotation history computed using the various measurement techniques noted in the main report (Figure C-7), the bolt strain history (Figure C-8), and the resulting moment - rotation history for the experiment (Figure C-9). Note that the moment - rotation data is processed further and the positive and negative bending performance is presented more clearly in the body of the report.  In all cases the data was recorded at 1 Hz, thus for history plots the xaxis corresponds to the test duration in seconds.

Table C-5. Description of Test 1.

| Assembly No.                | 1                                                                                       |
|-----------------------------|-----------------------------------------------------------------------------------------|
| Test No.                    | 1                                                                                       |
| Whether Previously Tested   | Yes                                                                                     |
| Radial Joint Type           | J                                                                                       |
| IJ Segment Serial Number    | SG 1903 9939                                                                            |
| JA Segment Serial Number    | SG 1904 6667                                                                            |
| IJ Segment Age at Test Date | 1115 Days                                                                               |
| JA Segment Age at Test Date | 1079 Days                                                                               |
| Axial Load                  | 1460 kN/m                                                                               |
| Load Case                   | Joint rotation stiffness evaluation and positive M-φ at N = 1460 kN/m with radial bolts |

Figure C-5. Test 1 load time histories of total axial and vertical load.

<!-- image -->

Line chart

Figure C-6. Test 1 applied moment time history.

<!-- image -->

Line chart

Figure C-7. Test 1 rotation time histories.

<!-- image -->

Line chart

Figure C-8. Test 1 Mφ at N = 1460 kN/m with radial bolts.

<!-- image -->

Line chart

Figure C-9. Bolt strain time histories (measured microstrain multiplied by 0.0972).

<!-- image -->

Line chart

## C1.3. Test 2

This test examined the performance of the radial joint of segmental tunnel liner under the demand of flexural and compressive load. The detailed description of this test is presented in Table C-6. Pictures of the assembly are shown in Figure C-3. The data from the experiment is included in the following graphs. This data includes the vertical and axial load measurements as a function of datapoint (Figure C-10), the applied moment history at the center of the joint contact surface (Figure C-11), the rotation history computed using the various measurement techniques noted in the main report (Figure C-12), the bolt strain history (Figure C-14), and the resulting moment - rotation history for the experiment (Figure C-13). Note that the moment - rotation data is processed further and the positive and negative bending performance is presented more clearly in the body of the report.  In all cases the data was recorded at 1 Hz, thus for history plots the x-axis corresponds to the test duration in seconds.

Table C-6. Description of Test 2.

| Assembly No.                | 1                                                            |
|-----------------------------|--------------------------------------------------------------|
| Test No.                    | 2                                                            |
| Whether Previously Tested   | Yes                                                          |
| Radial Joint Type           | J                                                            |
| IJ Segment Serial Number    | SG 1903 9939                                                 |
| JA Segment Serial Number    | SG 1904 6667                                                 |
| IJ Segment Age at Test Date | 1116 Days                                                    |
| JA Segment Age at Test Date | 1080 Days                                                    |
| Axial Load                  | 1460 kN/m                                                    |
| Description                 | Positive 𝑀𝑀 -𝜑𝜑 at N = 674 kN/m axial load with radial bolts |

Figure C-10. Load time histories of total axial and vertical load.

<!-- image -->

Line chart

Figure C-11. Applied moment time history.

<!-- image -->

Line chart

Figure C-12. Rotation time histories.

<!-- image -->

Line chart

Figure C-13. Mφ at N = 476 kN/m with radial bolts .

<!-- image -->

Line chart

Figure C-14. Bolt strain time histories (measured microstrain multiplied by 0.0972).

<!-- image -->

Line chart

## C2. Assembly 2

This test examined the performance of the radial joint of segmental tunnel liner under the demand of flexural and compressive load. The detailed description of this test is presented in Table C-7. Pictures of the assembly are shown in Figure C-15. The data from the experiment is included in the following graphs. This data includes the vertical and axial load measurements as a function of datapoint (Figure C-16), the applied moment history at the center of the joint contact surface (Figure C-17), the rotation history computed using the various measurement techniques noted in the main report (Figure C-18), the bolt strain history (Figure C-20), and the resulting moment - rotation history for the experiment (Figure C-19). Note that the moment - rotation data is processed further and the positive and negative bending performance is presented more clearly in the body of the report.  In all cases the data was recorded at 1 Hz, thus for history plots the x-axis corresponds to the test duration in seconds.

Table C-7. Description of Tests 3, 4 and 4a.

| Assembly No.                | 2                                                                                                                             | 2                                                                                                                                        |
|-----------------------------|-------------------------------------------------------------------------------------------------------------------------------|------------------------------------------------------------------------------------------------------------------------------------------|
| Test No.                    | 3 4 and 4a                                                                                                                    | 3 4 and 4a                                                                                                                               |
| Whether Previously Tested   | No                                                                                                                            | No                                                                                                                                       |
| Radial Joint Type           | J                                                                                                                             | J                                                                                                                                        |
| IJ Segment Serial Number    | SG 1904 6353                                                                                                                  | SG 1904 6353                                                                                                                             |
| JA Segment Serial Number    | SG 1904 0382                                                                                                                  | SG 1904 0382                                                                                                                             |
| IJ Segment Age at Test Date | 1087 Days                                                                                                                     | 1087 Days                                                                                                                                |
| JA Segment Age at Test Date | 1120 Days                                                                                                                     | 1120 Days                                                                                                                                |
| Axial Load                  | 674, 1070, 1460, 1850 and 2250 kN/m                                                                                           | 2250 kN/m                                                                                                                                |
| Description                 | Negative/Positive joint rotation stiffness evaluation at N = 674, 1070, 1460, 1850 and 2250 kN/m axial load with radial bolts | Positive M-φ at N = 2250 kN/m axial load with radial bolts (Test 4) Negative M-φ at N = 2250 kN/m axial load with radial bolts (Test 4a) |

Figure C-15. Picture of radial joint assembly test setup .

<!-- image -->

Photograph

Figure C-16. Load time histories of total axial and vertical load.

<!-- image -->

Line chart

Figure C-17. Applied moment time history.

<!-- image -->

Line chart

Figure C-18. Rotation time histories.

<!-- image -->

Line chart

Figure C-19. Mφ of the assembly with radial bolts .

<!-- image -->

Line chart

Figure C-20. Bolt strain time histories (measured microstrain multiplied by 0.0972).

<!-- image -->

Line chart

## C3. Assembly 3

This test examined the performance of the radial joint of segmental tunnel liner under the demand of flexural and compressive load. The detailed description of this test is presented in Table C-8. Pictures of the assembly are shown in Figure C-21. The data from the experiment is included in the following graphs. This data includes the vertical and axial load measurements as a function of datapoint (Figure C-22), the applied moment history at the center of the joint contact surface (Figure C-23), the rotation history computed using the various measurement techniques noted in the main report (Figure C-24), the bolt strain history (Figure C-25), and the resulting moment - rotation history for the experiment (Figure C-24). Note that the moment - rotation data is processed further, and the positive and negative bending performance is presented more clearly in the body of the report.  In all cases the data was recorded at 1 Hz, thus for history plots the x-axis corresponds to the test duration in seconds.

Table C-8. Description of Tests 5, 6 and 6a.

| Assembly No.                | 3                                                                                                                                | 3                                                                                                                                              |
|-----------------------------|----------------------------------------------------------------------------------------------------------------------------------|------------------------------------------------------------------------------------------------------------------------------------------------|
| Test No.                    | 5 6 and 6a                                                                                                                       | 5 6 and 6a                                                                                                                                     |
| Whether Previously Tested   | No                                                                                                                               | No                                                                                                                                             |
| Radial Joint Type           | J                                                                                                                                | J                                                                                                                                              |
| IJ Segment Serial Number    | SG 1904 6845                                                                                                                     | SG 1904 6845                                                                                                                                   |
| JA Segment Serial Number    | SG 1903 9352                                                                                                                     | SG 1903 9352                                                                                                                                   |
| IJ Segment Age at Test Date | 1092 Days                                                                                                                        | 1092 Days                                                                                                                                      |
| JA Segment Age at Test Date | 1133 Days                                                                                                                        | 1133 Days                                                                                                                                      |
| Axial Load                  | 674, 1070, 1460, 1850 and 2250 kN/m                                                                                              | 1460 kN/m                                                                                                                                      |
| Description                 | Negative/Positive joint rotation stiffness evaluation at N = 674, 1070, 1460, 1850 and 2250 kN/m axial load without radial bolts | Positive M-φ at N = 1460 kN/m axial load without radial bolts (Test 6) Negative M-φ at N = 1460 kN/m axial load without radial bolts (Test 6a) |

Figure C-21. Assembly pictures of west side (left) and east side (right).

<!-- image -->

Photograph

Figure C-22. Load time histories of total axial, Fx and vertical load, Fy.

<!-- image -->

Line chart

Figure C-23. Applied moment, M, time history.

<!-- image -->

Line chart

Figure C-24 . Rotation, φ, time histories.

<!-- image -->

Line chart

Figure C-25. Mφ of the assembly without bolts .

<!-- image -->

Line chart

## Appendix D. Radial bolt and gasket tests

## D1. Radial Bolt Performance

The  radial  joint  bolt  system  consists  of  an  embedded  socket  and  an  ASTM  A325 15 bolt.  The specified yield based on a 0.2 percent offset is 480 MPa, the specified tensile strength is 724 MPa. The bolt system is illustrated in Figure D-1.

Figure D-1. Radial joint bolt (units: mm).

<!-- image -->

Engineering drawing

To  assess  the  ultimate  capacity  of  the  radial  joint  bolt  and  the  capability  of  the  bolt  gage  a preliminary test on the instrumented bolt was conducted in a universal testing machine. One of the bolts provided with the liners were instrumented with two strain gages. One gage was consistent with the strain gage used on the flexural subassembly tests. In addition, a high elongation strain gage was added on the exterior of the bolt to measure the overall stress-strain performance. The stress-strain performance of the bolt is illustrated in Figure D-2. Based on the one test the tensile strength of the bolt is estimated at 846 MPa, the 0.2 percent offset yield strength is estimated at 630 MPa, both values exceed the specified values. The yield is estimated to occur at a strain of 4570 µε .  With a free length from the head of the bolt to the socket of 443 mm the amount of opening at the bolt location at yield can be estimated at 2.0 mm. Assuming rotation about the extrados face (at 229 mm from the bolt), this opening would be equivalent to approximately 0.089 radians. This amount of opening was only achieved on two of the nonlinear tests. Consequently, the bolt can be assumed to be elastic for most of the tests conducted.

15  Use of ASTM A325, Standard Specifications for Structural Bolts, Steel, Heat Treated 120/105 ksi Minimum Tensile Strength, is not a Federal requirement.

Figure D-2. Uniaxial tension test of the bolt.

<!-- image -->

Line chart

## D2. Compression Gasket

The stiffness of the compression gasket was examined through compression testing. A 3D printed fixture was fabricated that had the same pocket geometry as the tunnel liners. The height of the 3D printed elements was reduced slightly so that the gaskets could be compressed to a fully closed joint condition without the 3D printed pieces physically coming into contact. A gasket from one of the untested liners was sampled and used for evaluation. The gasket piece measured 76-mm long with the 3D printed plastic supports compressed in a universal testing machine as illustrated in Figure D-3. The gasket was tested eight times to assess repeatability.

Figure D-3. Gasket Testing.

<!-- image -->

Photograph

The load-displacement response of the 76-mm long gasket sample is presented in Figure D - 4. As illustrated the first test  produced  marginally  higher  strengths.  The  remaining  cycles were consistent.  The  estimated  displacement  to  close  the  joint  gap  is  17.5  mm.  At  this displacement  level  the  average  resistance  was  4.02  kN.  Consequently,  an  axial  force  of  53.2 kN/m should be applied to the gasket to close the joint. This is much lower than the axial load levels applied. The centerline of the compression gasket to the centerline of the joint contact area is 187 mm, so it is estimated that the gasket contributes a negative moment of 9.95 kN-m/m to the joint.

Figure D-4. 76-mm gasket force-displacement curves.

<!-- image -->

Line chart
